Repository: MI0SAMA/tof_RDkit

# TOF-SIMS Formula Network

`ver1` is a first-stage engineering prototype for TOF-SIMS formula-network analysis.

The project parses real TOF-SIMS peak-list files, builds rule-based candidate formula networks from SMILES using RDKit, performs RF formula intersection and m/z-assisted matching, and writes CSV/Markdown outputs for inspection.

## Project Goal

The project is designed to support a larger workflow:

```text
TOF-SIMS spectrum m/z peaks
  -> random-forest candidate formulas
  -> structure-derived formula network
  -> calibrated and ranked candidate formulas
```

This repository does not attempt DFT, MD, AIMD, ion-impact simulation, or peak-intensity prediction. The current goal is a reproducible, inspectable prototype for formula plausibility filtering.

## Repository Layout

```text
config/
  default.yaml                         Default parsing, network, matching config
data/
  compounds.csv                        SMILES/formula table for known materials
  0510/                                Manually annotated validation spectra
  <material>/                          Raw TOF-SIMS txt/TXT files
  tof_db.sqlite                        Large database file tracked with Git LFS
docs/
  TOF-SIMS_formula_network_optimization_plan.md
outputs/
  parsed_spectra/                      Standardized peak-list CSVs
  networks/                            Generated formula networks
  matches/                             RF and m/z match outputs
  reports/                             Per-spectrum Markdown reports
  summary/                             Parse/build/match/verification summaries
tests/
  Unit tests for formula parsing, spectrum parsing, network, matching, reporting
tofsims_formula_network/
  Python package source
```

## Main Commands

The current tested environment is the local WSL RDKit conda environment:

```bash
/home/yao/PROGRAM/miniforge3/envs/rdkit/bin/python -m tofsims_formula_network.cli run-all --config config/default.yaml
```

Individual stages:

```bash
python -m tofsims_formula_network.cli parse-spectra --config config/default.yaml
python -m tofsims_formula_network.cli build-network --config config/default.yaml
python -m tofsims_formula_network.cli match-rf --config config/default.yaml
python -m tofsims_formula_network.cli match-spectrum --config config/default.yaml
python -m tofsims_formula_network.cli report --config config/default.yaml
```

Manual-annotation verification for the `data/0510/` subset:

```bash
python verify_0510.py
```

## Data And Git LFS

The repository includes raw spectra, generated outputs, and a large SQLite database.

`data/tof_db.sqlite` is larger than GitHub's normal single-file limit, so it is tracked with Git LFS. After cloning, install Git LFS and pull large files:

```bash
git lfs install
git lfs pull
```

## Current ver1 Outputs

The committed `outputs/` directory contains a complete run of the current prototype:

- parsed spectra summaries
- generated network CSV/JSON files
- mass-match outputs
- Markdown reports
- 0510 manual-annotation verification summary

These outputs are useful as a reproducible baseline, but they should not be treated as final chemically validated assignments.

## Known Limitations In ver1

- m/z matching is currently broad and can produce many false-positive candidates.
- RF matching is wired in, but `rf_formula_matches.csv` is empty unless a real RF candidate file is supplied.
- Positive/negative ion mode filtering needs to be tightened.
- Neutral and low-specificity formulas can appear in mass-only results.
- `fragmentation.py` and `ion_rules.py` are not yet split out; most rules currently live in `network.py`.
- Reports need stronger compound-level support and unmatched-peak summaries.

See [docs/TOF-SIMS_formula_network_optimization_plan.md](docs/TOF-SIMS_formula_network_optimization_plan.md) for the proposed optimization roadmap.

## Tests

The available standard-library test suite can be run with:

```bash
python -m unittest discover -s tests
```

The intended full test command is:

```bash
python -m pytest
```

If `pytest` is missing, install project dependencies from `requirements.txt` first.

File: data/0510/COC/+COC-peak list.TXT
Area Statistics

	Mass (u)	<No Sample Name> (+14.COC-1) *

H+	1.0074	32382.18

C+	11.9992	24972.31

CH+	13.0066	29006.01

CH_2+	14.0149	32118.45

CH_3+	15.0229	32139.61

Na+	22.9896	362830.63

C_2H_2+	26.0143	58438.68

C_2H_3+	27.0234	349429.51

C_2H_4+	28.0297	30753.31

C_2H_5+	29.0402	217041.99

C_3H_2+	38.0143	52431.50

K+	38.9635	75783.35

C_3H_3+	39.0231	535167.53

C_3H_4+	40.0298	59030.27

C_3H_5+	41.0400	1006435.87

C_3H_6+	42.0438	44012.80

C_3H_7+	43.0572	100919.80

C_4H_2+	50.0140	78584.80

C_4H_3+	51.0227	240804.92

C_4H_4+	52.0300	80456.08

C_4H_5+	53.0392	365674.95

C_4H_6+	54.0453	43764.53

C_4H_7+	55.0567	473036.22

C_4H_9+	57.0737	26307.65

C_5H_2+	62.0135	48848.90

C_5H_3+	63.0221	171861.97

C_5H_4+	64.0289	32429.97

C_4HO+	65.0009	59611.54

C_5H_5+	65.0384	271793.82

C_5H_6+	66.0458	109027.29

C_5H_7+	67.0569	1029446.55

C_5H_8+	68.0605	64899.86

C_5H_9+	69.0744	82328.76

C_6H_2+	74.0128	48838.55

C_6H_3+	75.0215	65278.17

C_6H_4+	76.0290	28697.05

C_5HO+	76.9983	152306.38

C_6H_5+	77.0374	476453.07

C_6H_6+	78.0450	153610.53

C_6H_7+	79.0555	537055.55

C_6H_8+	80.0620	87870.33

C_6H_9+	81.0743	289411.16

C_7H_2+	86.0120	29088.98

C_7H_3+	87.0207	44868.99

C_7H_5+	89.0347	48570.25

C_7H_7+	91.0536	593814.10

C_7H_8+	92.0595	89918.93

C_7H_9+	93.0735	190308.76

C_7H_11+	95.0926	140101.76

C_8H_6+	102.0431	43968.45

C_8H_7+	103.0508	82580.07

C_8H_8+	104.0602	41928.81

C_8H_9+	105.0713	173541.38

C_8H_10+	106.0780	30169.79

C_8H_11+	107.0924	45996.71

C_8H_13+	109.1117	30497.78

C_9H_7+	115.0494	244811.27

C_9H_8+	116.0565	64812.46

C_9H_9+	117.0651	127030.88

C_9H_11+	119.0903	41130.32

C_10H_7+	127.0480	54044.55

C_10H_8+	128.0550	180336.70

C_10H_9+	129.0638	94340.16

C_10H_11+	131.0874	38344.72

Cs+	132.9041	5397122.14

C_11H_7+	139.0464	50494.51

C_11H_9+	141.0596	92424.17

C_11H_10+	142.0681	26562.67

C_9H_8Cl+	151.0339	30641.24

C_12H_8+	152.0492	90072.16

C_12H_9+	153.0537	59787.35

(null)	155.0795	25296.71

C_12H_11+	155.0804	24366.48

C_10H_8Cl+	163.0390	25805.34

C_13H_9+	165.0597	93201.18

C_14H_8+	176.0448	27381.64

C_14H_10+	178.0618	44227.07

C_15H_9+	189.0513	49516.34

C_16H_10+	202.0598	40092.55

C_17H_11+	215.0674	27127.73

Cs_2Cl+	300.7684	131005.01

Cs_2^37Cl+	302.7653	42952.91

File: data/0510/COC/-COC-peak list.TXT
Area Statistics

	Mass (u)	<No Sample Name> (-14.COC-1) *

H-	1.0087	13927567.24

C_2H-	25.0084	3267255.43

CH-	13.0082	1414723.85

C_2-	24.0002	1029735.80

C_4H-	49.0086	527570.15

C-	12.0006	494963.34

C_6H-	73.0084	218623.26

C_4-	48.0003	197248.35

C_3-	36.0004	188927.89

CH_2-	14.0162	159483.28

C_3H-	37.0082	111667.77

C_8H-	97.0085	91448.12

C^13CH-	26.0116	80625.23

C_6-	72.0002	78881.65

C_3H_2-	38.0162	77555.84

C_5-	60.0005	71296.29

C_5H_2-	62.0162	59444.44

C_5H-	61.0081	56480.89

O-	15.9953	52881.03

OH-	17.0032	52417.06

C_4H_2-	50.0132	38199.30

C_4H_3-	51.0244	35898.46

C_10H-	121.0076	35421.39

C_7H_2-	86.0159	34530.85

C_7-	84.0002	33835.36

C_8-	96.0000	31752.90

C_7H-	85.0078	31620.44

CN-	26.0026	27142.35

C_5H_3-	63.0239	25216.38

C_6H_2-	74.0133	23502.10

C_6H_3-	75.0243	23456.11

Cl-	34.9693	19344.73

C_9H-	109.0071	18522.91

C_3H_3-	39.0242	18309.53

C_9H_2-	110.0151	15666.10

C_2HO-	41.0038	14972.35

C_5H_5-	65.0406	13741.21

C_9-	107.9993	13661.98

C_12H-	145.0061	13416.04

C_7H_3-	87.0234	12659.83

C_8H_2-	98.0129	11642.06

C_8H_3-	99.0242	11067.89

C_11H-	133.0055	8390.78

C_10-	119.9982	7853.01

C_11H_2-	134.0144	7093.20

C_9H_3-	111.0226	7026.24

C_7H_5-	89.0401	6913.70

C_5H_4-	64.0314	6292.33

^37Cl-	36.9663	6024.89

C_7H_4-	88.0315	5407.88

C_10H_2-	122.0116	5206.70

C_2O-	39.9952	4641.52

C_14H-	169.0056	4181.53

C_10H_3-	123.0230	3961.45

C_11H_3-	135.0211	3946.43

CNO-	41.9998	3790.44

C_4HO-	65.0037	3745.44

C_9H_5-	113.0397	3737.51

C_11-	131.9983	3610.47

C_9H_4-	112.0310	3408.35

C_13H-	157.0038	3379.34

C_12-	143.9962	3376.52

C_6H_5-	77.0405	3277.43

C_8H_5-	101.0396	3204.39

C_2H_3O-	43.0198	2969.36

C_13H_2-	158.0118	2964.26

C_6H_4-	76.0298	2779.30

C_2H_3-	27.0247	2726.34

C_11H_5-	137.0380	2520.25

CHO_2-	44.9987	2441.26

F-	18.9985	2234.16

C_12H_2-	146.0102	2214.18

C_7H_7-	91.0565	2029.25

C_10H_5-	125.0383	2022.17
