Repository: MI0SAMA/tof_RDkit

# TOF-SIMS Formula Network

`ver1` is a first-stage engineering prototype for TOF-SIMS formula-network analysis.

The project parses real TOF-SIMS peak-list files, builds rule-based candidate formula networks from SMILES using RDKit, performs RF formula intersection and m/z-assisted matching, and writes CSV/Markdown outputs for inspection.

## Project Goal

The project is designed to support a larger workflow:

```text
TOF-SIMS spectrum m/z peaks
  -> random-forest candidate formulas
  -> structure-derived formula network
  -> calibrated and ranked candidate formulas
```

This repository does not attempt DFT, MD, AIMD, ion-impact simulation, or peak-intensity prediction. The current goal is a reproducible, inspectable prototype for formula plausibility filtering.

## Repository Layout

```text
config/
  default.yaml                         Default parsing, network, matching config
data/
  compounds.csv                        SMILES/formula table for known materials
  0510/                                Manually annotated validation spectra
  <material>/                          Raw TOF-SIMS txt/TXT files
  tof_db.sqlite                        Large database file tracked with Git LFS
docs/
  TOF-SIMS_formula_network_optimization_plan.md
outputs/
  parsed_spectra/                      Standardized peak-list CSVs
  networks/                            Generated formula networks
  matches/                             RF and m/z match outputs
  reports/                             Per-spectrum Markdown reports
  summary/                             Parse/build/match/verification summaries
tests/
  Unit tests for formula parsing, spectrum parsing, network, matching, reporting
tofsims_formula_network/
  Python package source
```

## Main Commands

The current tested environment is the local WSL RDKit conda environment:

```bash
/home/yao/PROGRAM/miniforge3/envs/rdkit/bin/python -m tofsims_formula_network.cli run-all --config config/default.yaml
```

Individual stages:

```bash
python -m tofsims_formula_network.cli parse-spectra --config config/default.yaml
python -m tofsims_formula_network.cli build-network --config config/default.yaml
python -m tofsims_formula_network.cli match-rf --config config/default.yaml
python -m tofsims_formula_network.cli match-spectrum --config config/default.yaml
python -m tofsims_formula_network.cli report --config config/default.yaml
```

Manual-annotation verification for the `data/0510/` subset:

```bash
python verify_0510.py
```

## Data And Git LFS

The repository includes raw spectra, generated outputs, and a large SQLite database.

`data/tof_db.sqlite` is larger than GitHub's normal single-file limit, so it is tracked with Git LFS. After cloning, install Git LFS and pull large files:

```bash
git lfs install
git lfs pull
```

## Current ver1 Outputs

The committed `outputs/` directory contains a complete run of the current prototype:

- parsed spectra summaries
- generated network CSV/JSON files
- mass-match outputs
- Markdown reports
- 0510 manual-annotation verification summary

These outputs are useful as a reproducible baseline, but they should not be treated as final chemically validated assignments.

## Known Limitations In ver1

- m/z matching is currently broad and can produce many false-positive candidates.
- RF matching is wired in, but `rf_formula_matches.csv` is empty unless a real RF candidate file is supplied.
- Positive/negative ion mode filtering needs to be tightened.
- Neutral and low-specificity formulas can appear in mass-only results.
- `fragmentation.py` and `ion_rules.py` are not yet split out; most rules currently live in `network.py`.
- Reports need stronger compound-level support and unmatched-peak summaries.

See [docs/TOF-SIMS_formula_network_optimization_plan.md](docs/TOF-SIMS_formula_network_optimization_plan.md) for the proposed optimization roadmap.

## Tests

The available standard-library test suite can be run with:

```bash
python -m unittest discover -s tests
```

The intended full test command is:

```bash
python -m pytest
```

If `pytest` is missing, install project dependencies from `requirements.txt` first.

File: data/0510/EVA/+EVA-peak list.TXT
Uncorrected Area Statistics

	Mass (u)	<No Sample Name> (+15.EVA-2) *

Na+	22.9898	187913.00

C_2H_3+	27.0228	359161.00

C_2H_5+	29.0392	485523.00

K+	38.9636	131248.00

C_3H_3+	39.0220	364808.00

C_3H_4+	40.0288	61987.00

C_2HO+	41.0077	83957.00

C_3H_5+	41.0398	914932.00

C_3H_6+	42.0435	115184.00

C_2H_3O+	43.0179	383772.00

C_3H_7+	43.0558	626492.00

C_4H_3+	51.0214	138220.00

C_4H_4+	52.0285	62473.00

C_4H_5+	53.0379	353367.00

C_4H_6+	54.0449	121359.00

C_3H_3O+	55.0194	70406.00

C_4H_7+	55.0564	900773.00

C_4H_8+	56.0599	138652.00

C_4H_9+	57.0726	464255.00

C_5H_3+	63.0205	89888.00

C_5H_5+	65.0367	184089.00

C_5H_6+	66.0438	64622.00

C_5H_7+	67.0551	482917.00

C_5H_8+	68.0605	96908.00

C_5H_9+	69.0727	520246.00

C_5H_10+	70.0767	64908.00

C_5H_11+	71.0903	172256.00

C_5HO+	76.9963	98894.00

C_6H_5+	77.0354	282485.00

C_6H_6+	78.0428	105484.00

C_6H_7+	79.0521	292590.00

C_6H_8+	80.0596	74165.00

C_6H_9+	81.0721	395112.00

C_6H_10+	82.0769	57238.00

C_6H_11+	83.0908	221312.00

C_6H_13+	85.1076	77745.00

C_7H_7+	91.0528	521260.00

C_7H_8+	92.0571	83549.00

C_7H_9+	93.0694	174775.00

C_7H_11+	95.0896	261251.00

C_7H_13+	97.1083	136084.00

C_8H_7+	103.0483	99909.00

C_8H_9+	105.0684	223361.00

C_8H_11+	107.0857	95481.00

C_8H_13+	109.1042	117583.00

C_9H_7+	115.0472	258712.00

C_9H_8+	116.0528	78738.00

C_9H_9+	117.0658	162369.00

C_9H_11+	119.0844	76239.00

C_9H_13+	121.1026	45377.00

C_9H_15+	123.1213	46669.00

C_6H_7O_3+	127.0415	76631.00

C_6H_8O_3+	128.0510	221914.00

C_6H_9O_3+	129.0615	154646.00

C_10H_11+	131.0831	110319.00

Cs+	132.9037	175647.00

C_10H_13+	133.1004	93948.00

C_7H_7O_3+	139.0427	53500.00

C_7H_9O_3+	141.0580	157946.00

C_7H_10O_3+	142.0644	63636.00

C_11H_11+	143.0797	80623.00

C_11H_13+	145.0980	48808.00

C_8H_8O_3+	152.0460	109740.00

C_8H_9O_3+	153.0491	99205.00

C_8H_11O_3+	155.0764	88737.00

C_9H_9O_3+	165.0553	154461.00

C_9H_11O_3+	167.0698	63348.00

C_13H_17+	173.1329	99772.00

C_10H_10O_3+	178.0550	101429.00

C_10H_11O_3+	179.0681	64775.00

C_14H_17+	185.1244	52803.00

C_11H_9O_3+	189.0447	68891.00

C_11H_11O_3+	191.0609	55237.00

C_12H_10O_3+	202.0519	63417.00

File: data/0510/EVA/-EVA-2-peak list.TXT
Area Statistics

	Mass (u)	<No Sample Name> (-15.EVA-2) *

H-	1.0088	22370885.12

C-	12.0002	638112.67

CH-	13.0079	2263289.37

CH_2-	14.0158	391328.60

CH_3-	15.0255	116335.97

O-	15.9952	350922.97

OH-	17.0031	499198.52

C_2-	24.0003	721929.96

C_2H-	25.0096	4035937.06

CN-	26.0079	821916.57

Cl-	34.9735	3083877.08

C_3-	36.0007	225914.31

^37Cl-	36.9697	1014623.26

C_3H-	37.0090	358830.43

C_3H_2-	38.0164	265394.74

C_3H_3-	39.0247	123834.64

C_2O-	39.9975	40592.83

C_2HO-	41.0059	515804.11

CNO-	42.0028	158399.65

C_2H_3O-	43.0201	63833.37

CHO_2-	45.0009	160324.03

C_4-	48.0004	205918.36

C_4H-	49.0097	1271828.64

C_4H_2-	50.0105	246181.38

C_4H_3-	51.0247	188239.71

C_2H_2O_2-	58.0052	130054.55

C_2H_3O_2-	59.0168	1180077.62

C_5-	60.0026	156006.35

C_5H-	61.0079	151713.59

C_5H_2-	62.0159	207390.12

COCl-	62.9672	658428.11

C_5H_3-	63.0225	120606.72

C_5H_4-	64.0268	51232.07

C_4HO-	65.0009	50273.43

C_5H_5-	65.0378	55993.86

C_3NO-	66.0043	87713.88

C_6-	71.9997	125870.37

C_6H-	73.0081	565340.58

C_6H_2-	74.0090	149525.31

C_6H_3-	75.0232	102865.36

C_2OK-	78.9564	535510.34

SO_3-	79.9625	121522.88

C_7-	83.9990	78422.83

C_4H_5O_2-	85.0210	161612.85

C_7H_2-	86.0159	120798.48

C_7H_3-	87.0207	72278.55

C_3H_5O_3-	89.0299	49643.67

C_8-	95.9974	58527.81

C_8H-	97.0092	219375.45

C_8H_2-	98.0088	84481.76

C_8H_3-	99.0230	57477.12

C_9-	107.9976	36092.84

C_9H-	109.0007	55361.42

C_9H_2-	110.0116	59965.36

C_9H_3-	111.0208	42807.05

C_10H-	121.0071	92437.03

C_6H_2O_3-	122.0060	46736.95

C_12H-	145.0028	42040.35

C_15H_23O_6-	299.2110	193376.21

C_15H_25O_6-	301.2266	147524.34
