Repository: MI0SAMA/tof_RDkit

# TOF-SIMS Formula Network

`ver1` is a first-stage engineering prototype for TOF-SIMS formula-network analysis.

The project parses real TOF-SIMS peak-list files, builds rule-based candidate formula networks from SMILES using RDKit, performs RF formula intersection and m/z-assisted matching, and writes CSV/Markdown outputs for inspection.

## Project Goal

The project is designed to support a larger workflow:

```text
TOF-SIMS spectrum m/z peaks
  -> random-forest candidate formulas
  -> structure-derived formula network
  -> calibrated and ranked candidate formulas
```

This repository does not attempt DFT, MD, AIMD, ion-impact simulation, or peak-intensity prediction. The current goal is a reproducible, inspectable prototype for formula plausibility filtering.

## Repository Layout

```text
config/
  default.yaml                         Default parsing, network, matching config
data/
  compounds.csv                        SMILES/formula table for known materials
  0510/                                Manually annotated validation spectra
  <material>/                          Raw TOF-SIMS txt/TXT files
  tof_db.sqlite                        Large database file tracked with Git LFS
docs/
  TOF-SIMS_formula_network_optimization_plan.md
outputs/
  parsed_spectra/                      Standardized peak-list CSVs
  networks/                            Generated formula networks
  matches/                             RF and m/z match outputs
  reports/                             Per-spectrum Markdown reports
  summary/                             Parse/build/match/verification summaries
tests/
  Unit tests for formula parsing, spectrum parsing, network, matching, reporting
tofsims_formula_network/
  Python package source
```

## Main Commands

The current tested environment is the local WSL RDKit conda environment:

```bash
/home/yao/PROGRAM/miniforge3/envs/rdkit/bin/python -m tofsims_formula_network.cli run-all --config config/default.yaml
```

Individual stages:

```bash
python -m tofsims_formula_network.cli parse-spectra --config config/default.yaml
python -m tofsims_formula_network.cli build-network --config config/default.yaml
python -m tofsims_formula_network.cli match-rf --config config/default.yaml
python -m tofsims_formula_network.cli match-spectrum --config config/default.yaml
python -m tofsims_formula_network.cli report --config config/default.yaml
```

Manual-annotation verification for the `data/0510/` subset:

```bash
python verify_0510.py
```

## Data And Git LFS

The repository includes raw spectra, generated outputs, and a large SQLite database.

`data/tof_db.sqlite` is larger than GitHub's normal single-file limit, so it is tracked with Git LFS. After cloning, install Git LFS and pull large files:

```bash
git lfs install
git lfs pull
```

## Current ver1 Outputs

The committed `outputs/` directory contains a complete run of the current prototype:

- parsed spectra summaries
- generated network CSV/JSON files
- mass-match outputs
- Markdown reports
- 0510 manual-annotation verification summary

These outputs are useful as a reproducible baseline, but they should not be treated as final chemically validated assignments.

## Known Limitations In ver1

- m/z matching is currently broad and can produce many false-positive candidates.
- RF matching is wired in, but `rf_formula_matches.csv` is empty unless a real RF candidate file is supplied.
- Positive/negative ion mode filtering needs to be tightened.
- Neutral and low-specificity formulas can appear in mass-only results.
- `fragmentation.py` and `ion_rules.py` are not yet split out; most rules currently live in `network.py`.
- Reports need stronger compound-level support and unmatched-peak summaries.

See [docs/TOF-SIMS_formula_network_optimization_plan.md](docs/TOF-SIMS_formula_network_optimization_plan.md) for the proposed optimization roadmap.

## Tests

The available standard-library test suite can be run with:

```bash
python -m unittest discover -s tests
```

The intended full test command is:

```bash
python -m pytest
```

If `pytest` is missing, install project dependencies from `requirements.txt` first.

File: data/0510/POMC/+POMC-2-Peak.TXT
Area Statistics

	Mass (u)	Mean

CH_3+	15.0246	293202.76

H_3O+	19.0188	68139.64

Na+	22.9910	694127.91

C_2H_3+	27.0228	300598.09

C_2H_4+	28.0302	97184.55

CHO+	29.0019	413953.28

C_2H_5+	29.0378	225396.37

CH_3O+	31.0197	2366208.19

CH_5O+	33.0327	74798.37

K+	38.9626	60954.82

C_3H_3+	39.0207	223259.66

C_3H_5+	41.0372	474074.59

C_3H_6+	42.0430	87883.77

C_2H_3O+	43.0160	329492.84

C_3H_7+	43.0526	282499.48

C_2H_4O+	44.0252	1411135.43

C_2H_5O+	45.0343	2369190.43

C^13CH_5O+	46.0334	67170.33

CH_3O_2+	47.0096	164497.87

C_4H_5+	53.0342	110417.62

C_3H_3O+	55.0142	131441.83

C_4H_7+	55.0511	479920.68

C_4H_8+	56.0562	87527.95

C_3H_5O+	57.0293	176968.10

C_4H_9+	57.0663	168405.32

C_3H_6O+	58.0370	108439.06

C_3H_7O+	59.0445	143823.93

C^13CH_3O_2+	60.0152	85045.22

C_2H_5O_2+	61.0268	1825357.23

Na_2OH+	62.9766	102148.88

C_5H_7+	67.0487	96998.45

C_5H_9+	69.0652	100130.86

C_4H_7O+	71.0433	203677.17

C_3H_5O_2+	73.0214	1052445.68

C_4H_9O+	73.0552	130492.24

C_3H_6O_2+	74.0251	114140.47

C_3H_7O_2+	75.0348	616682.68

C_5H_9O+	85.0530	75044.39

C_4H_7O_2+	87.0316	122114.30

C_4H_8O_2+	88.0388	73696.30

C_3H_5O_3+	89.0130	1197406.81

C_3H_6O_3+	90.0140	68783.61

C_3H_7O_3+	91.0265	383746.11

C_5H_9O_2+	101.0435	80834.54

C_4H_7O_3+	103.0240	225004.06

C_4H_8O_3+	104.0301	159977.41

C_4H_9O_3+	105.0391	434828.55

C_4H_7O_4+	119.0135	377098.54

C_4H_9O_4+	121.0281	245999.04

C_6H_11O_3+	131.0476	94419.71

Cs+	132.8806	193809.21

C_5H_9O_4+	133.0255	88638.67

C_5H_11O_4+	135.0404	209840.04

C_5H_9O_5+	149.0164	303097.67

C_6H_9O_5+	161.0517	78505.59

C_6H_11O_5+	163.0296	90648.52

C_6H_13O_5+	165.0443	145542.26

C_5H_11O_5+	151.0302	151681.25

C_6H_11O_6+	179.0192	285714.90

C_9H_9O_4+	181.0382	75569.57

C_7H_15O_6+	195.0481	82534.61

C_7H_13O_7+	209.0211	158477.60

C_8H_15O_8+	239.0234	111348.97

C_8H_17O_8+	241.0466	76833.68

C_11H_9O_8+	269.0348	72786.61

File: data/0510/POMC/POMC-1-Peak.TXT
Area Statistics

	Mass (u)	Mean

CH_3O+	31.0202	3562294.91

C_2H_5O+	45.0353	3528735.71

C_2H_5O_2+	61.0286	2734525.05

C_2H_4O+	44.0263	2145159.27

C_3H_5O_3+	89.0200	1742888.19

C_3H_5O_2+	73.0264	1523651.75

Na+	22.9911	1088304.08

C_3H_7O_2+	75.0401	895490.07

C_3H_5+	41.0380	733211.35

C_4H_7+	55.0526	724649.26

C_4H_9O_3+	105.0480	608418.19

CHO+	29.0022	599388.61

C_3H_7O_3+	91.0338	548017.18

C_4H_7O_4+	119.0236	522665.67

C_2H_3O+	43.0168	515815.66

C_2H_3+	27.0231	452572.66

CH_3+	15.0244	442199.19

C_3H_7+	43.0534	413726.72

C_5H_9O_5+	149.0300	410693.84

C_6H_11O_6+	179.0363	376741.76

C_3H_3+	39.0213	340400.31

C_2H_5+	29.0379	337642.11

C_4H_9O_4+	121.0389	333200.77

C_4H_7O_3+	103.0318	319153.99

C_4H_7O+	71.0453	295923.35

C_5H_11O_4+	135.0525	287506.44

C_3H_5O+	57.0306	272196.58

CH_3O_2+	47.0104	256394.00

C_4H_9+	57.0676	241179.82

Cs+	132.8917	240949.46

C_3H_7O+	59.0459	224722.07

C_4H_8O_3+	104.0386	219411.97

C_7H_13O_7+	209.0415	208838.87

C_5H_11O_5+	151.0445	205604.94

C_3H_3O+	55.0154	204047.20

C_6H_13O_5+	165.0578	201074.31

C_4H_7O_2+	87.0377	182528.43

C_4H_9O+	73.0590	181469.52

C_4H_5+	53.0354	176173.96

C_3H_6O_2+	74.0298	163316.43

C_3H_6O+	58.0383	161607.40

C_5H_7+	67.0505	152258.01

C_2H_4+	28.0303	146832.30

C_8H_15O_8+	239.0474	145977.12

C_5H_9+	69.0669	144441.37

Na_2OH+	62.9781	133729.71

C_6H_11O_3+	131.0579	133350.67

C_3H_6+	42.0436	130861.60

C^13CH_3O_2+	60.0165	124852.25

C_4H_8+	56.0575	123860.70

C_6H_11O_5+	163.0425	121584.52

C_5H_9O_4+	133.0355	121465.44

C_5H_9O_2+	101.0511	117207.72

CH_5O+	33.0329	116603.29

C_7H_15O_6+	195.0636	114960.64

C_5H_9O+	85.0588	109354.50

C_8H_17O_8+	241.0645	108755.06

C_6H_9O_5+	161.0642	106115.96

H_3O+	19.0186	105196.65

C_9H_9O_4+	181.0502	105186.86

C_4H_8O_2+	88.0452	105140.53

C_11H_9O_8+	269.0545	104696.99

K+	38.9627	103412.02

C^13CH_5O+	46.0342	100692.56

C_3H_6O_3+	90.0206	99020.58
