Repository: MI0SAMA/tof_RDkit

# TOF-SIMS Formula Network

`ver1` is a first-stage engineering prototype for TOF-SIMS formula-network analysis.

The project parses real TOF-SIMS peak-list files, builds rule-based candidate formula networks from SMILES using RDKit, performs RF formula intersection and m/z-assisted matching, and writes CSV/Markdown outputs for inspection.

## Project Goal

The project is designed to support a larger workflow:

```text
TOF-SIMS spectrum m/z peaks
  -> random-forest candidate formulas
  -> structure-derived formula network
  -> calibrated and ranked candidate formulas
```

This repository does not attempt DFT, MD, AIMD, ion-impact simulation, or peak-intensity prediction. The current goal is a reproducible, inspectable prototype for formula plausibility filtering.

## Repository Layout

```text
config/
  default.yaml                         Default parsing, network, matching config
data/
  compounds.csv                        SMILES/formula table for known materials
  0510/                                Manually annotated validation spectra
  <material>/                          Raw TOF-SIMS txt/TXT files
  tof_db.sqlite                        Large database file tracked with Git LFS
docs/
  TOF-SIMS_formula_network_optimization_plan.md
outputs/
  parsed_spectra/                      Standardized peak-list CSVs
  networks/                            Generated formula networks
  matches/                             RF and m/z match outputs
  reports/                             Per-spectrum Markdown reports
  summary/                             Parse/build/match/verification summaries
tests/
  Unit tests for formula parsing, spectrum parsing, network, matching, reporting
tofsims_formula_network/
  Python package source
```

## Main Commands

The current tested environment is the local WSL RDKit conda environment:

```bash
/home/yao/PROGRAM/miniforge3/envs/rdkit/bin/python -m tofsims_formula_network.cli run-all --config config/default.yaml
```

Individual stages:

```bash
python -m tofsims_formula_network.cli parse-spectra --config config/default.yaml
python -m tofsims_formula_network.cli build-network --config config/default.yaml
python -m tofsims_formula_network.cli match-rf --config config/default.yaml
python -m tofsims_formula_network.cli match-spectrum --config config/default.yaml
python -m tofsims_formula_network.cli report --config config/default.yaml
```

Manual-annotation verification for the `data/0510/` subset:

```bash
python verify_0510.py
```

## Data And Git LFS

The repository includes raw spectra, generated outputs, and a large SQLite database.

`data/tof_db.sqlite` is larger than GitHub's normal single-file limit, so it is tracked with Git LFS. After cloning, install Git LFS and pull large files:

```bash
git lfs install
git lfs pull
```

## Current ver1 Outputs

The committed `outputs/` directory contains a complete run of the current prototype:

- parsed spectra summaries
- generated network CSV/JSON files
- mass-match outputs
- Markdown reports
- 0510 manual-annotation verification summary

These outputs are useful as a reproducible baseline, but they should not be treated as final chemically validated assignments.

## Known Limitations In ver1

- m/z matching is currently broad and can produce many false-positive candidates.
- RF matching is wired in, but `rf_formula_matches.csv` is empty unless a real RF candidate file is supplied.
- Positive/negative ion mode filtering needs to be tightened.
- Neutral and low-specificity formulas can appear in mass-only results.
- `fragmentation.py` and `ion_rules.py` are not yet split out; most rules currently live in `network.py`.
- Reports need stronger compound-level support and unmatched-peak summaries.

See [docs/TOF-SIMS_formula_network_optimization_plan.md](docs/TOF-SIMS_formula_network_optimization_plan.md) for the proposed optimization roadmap.

## Tests

The available standard-library test suite can be run with:

```bash
python -m unittest discover -s tests
```

The intended full test command is:

```bash
python -m pytest
```

If `pytest` is missing, install project dependencies from `requirements.txt` first.

File: data/0510/POMH/+POMH-1-Peak.TXT
Area Statistics

	Mass (u)	Mean

C_2H_5O+	45.0342	2903316.11

CH_3O+	31.0194	2840377.12

C_2H_5O_2+	61.0280	2672035.71

C_2H_4O+	44.0266	2592918.67

C_3H_5O_3+	89.0197	1854282.79

C_3H_5O_2+	73.0269	1851281.00

C_3H_7O_2+	75.0398	961400.25

CHO+	29.0024	726965.24

C_4H_9O_3+	105.0468	659599.95

CH_3+	15.0244	582657.25

C_2H_3O+	43.0165	600248.17

C_4H_7O_4+	119.0233	600645.42

C_3H_7O_3+	91.0323	591621.00

C_5H_9O_5+	149.0294	461331.07

C_6H_11O_6+	179.0353	421160.44

C_4H_7O_3+	103.0300	422296.33

C_4H_9O_4+	121.0382	406077.21

C_3H_5+	41.0373	375292.73

C_2H_3+	27.0229	335686.49

C_5H_11O_4+	135.0515	332843.74

C_4H_8O_3+	104.0372	316291.57

CH_3O_2+	47.0098	312877.21

C_6H_9O_8+	209.0409	246106.92

C_5H_11O_5+	151.0438	260993.32

C_4H_7+	55.0518	258098.25

C_3H_7+	43.0532	257623.01

C_6H_13O_5+	165.0572	230180.44

C_3H_5O+	57.0300	216962.22

Cs+	132.8904	199018.32

C_3H_6O_2+	74.0294	206320.51

C_3H_7O+	59.0453	186318.50

C_3H_3+	39.0209	193894.53

C_7H_11O_9+	239.0468	177686.61

C_2H_5+	29.0372	183549.89

C_3H_6O+	58.0383	175726.41

C_4H_7O_2+	87.0368	155947.22

C_7H_13O_9+	241.0636	152662.16

C_9H_9O_4+	181.0496	145779.86

CH_5O+	33.0324	151343.02

C_3H_3O+	55.0143	144034.79

C_6H_11O_7+	195.0629	144226.15

C_6H_11O_5+	163.0418	144053.03

C_11H_9O_8+	269.0532	142343.33

C_4H_9+	57.0677	117191.74

H_3O+	19.0185	135118.47

C_5H_9O_4+	133.0347	132328.95

C_4H_8O_2+	88.0446	122425.88

C_2H_4+	28.0304	127995.57

C_5H_10O_4+	134.0436	116264.08

C_3H_6O_3+	90.0197	115994.46

C_7H_15O_7+	211.0559	104850.99

C^13CH_5O+	46.0335	104816.38

C_13H_15O_8+	299.0598	102429.25

C_2H_5O_3+	77.0162	100817.65

C_6H_9O_7+	193.0477	97153.52

CH_4O+	32.0218	96775.51

C_5H_9+	69.0663	89660.54

C_7H_13O_8+	225.0688	92623.98

C_8H_15O_9+	255.0760	78459.33

C_6H_12O_5+	164.0500	92964.27

C_2H_2O+	42.0074	89817.53

C_5H_7+	67.0493	73884.58

C^13CH_5O_2+	62.0264	79682.61

File: data/0510/POMH/-POMH-1-Peak.TXT
Area Statistics

	Mass (u)	Mean

H-	1.0087	5332174.46

CHO_2-	44.9992	5728322.61

C_2HO-	41.0046	1561653.99

C_2H-	25.0089	1239175.34

O-	15.9953	1149895.90

OH-	17.0035	1125148.54

C_2H_3O_3-	75.0098	1095531.01

C_2H_3O_2-	59.0146	930799.50

C_2H_5O_2-	61.0296	751641.94

C_2H_3O-	43.0196	651632.99

CH_3O-	31.0194	595288.35

C_2H_2O_2-	58.0066	509187.39

C_2H_3O_4-	91.0040	458577.47

CH_3O_2-	47.0127	462372.60

C_3H_7O_3-	91.0395	442273.70

CH-	13.0082	420689.95

C_2HO_3-	72.9937	359988.00

C_3H_5O_4-	105.0191	338279.16

C_3H_3O_2-	71.0139	322230.56

CH_2O_2-	46.0006	310501.62

C_2H_5O_3-	77.0236	289630.37

C_2H_2O-	42.0008	260875.78

C_4H_9O_4-	121.0492	203879.68

C_3HO_2-	68.9978	201255.38

CN-	26.0039	181790.64

C_3H_7O_4-	107.0346	171833.73

C_2O-	39.9951	163545.98

C_4H_7O_5-	135.0285	158772.76

C_4H-	49.0072	157196.81

C_3H_5O_3-	89.0247	155732.94

C_2-	24.0001	153142.84

C-	12.0003	134195.56

CHO_3-	60.9929	123618.18

C_5H_11O_5-	151.0589	120909.41

C_3H_6O_3-	90.0313	112396.48

C_3HO-	53.0024	108810.61

CH_2-	14.0159	106627.20

C_3H_5O_2-	73.0292	102024.82

C_3H_3O_3-	87.0097	98520.96

C_5H_9O_6-	165.0381	90680.27

C_4H_9O_5-	137.0436	79149.44

C_6H_11O_7-	195.0481	80985.76

C_3H-	37.0081	80533.78

C_6H_13O_6-	181.0686	73752.57

C_4H_7O_4-	119.0343	73266.59

CHO-	29.0031	71269.54

C_4HO-	65.0024	70642.37

CH_3S-	47.0002	64868.12

C_3H_7O_2-	75.0435	57820.54

C_3-	36.0002	63423.65

C_3H_2-	38.0159	63163.46

H_3O-	19.0190	59872.67

C_7H_15O_7-	211.0779	50181.62

C_2HO_2-	56.9975	51053.25

C_7H_13O_8-	225.0587	49940.04

C_4H_8O_4-	120.0409	52849.97

C_2H_4O_3-	76.0137	53012.62

C_3H_3O-	55.0184	49121.79

C_4H_9O_3-	105.0535	41664.19

C_4H_3O-	67.0183	45008.46

C_8H_15O_9-	255.0699	41110.19

C_5H_11O_6-	167.0534	38732.60

C_5H_9O_5-	149.0442	40619.55

C_8H_17O_8-	241.0880	36965.28

CO_3-	59.9842	40170.91
