Repository: MI0SAMA/tof_RDkit

# TOF-SIMS Formula Network

`ver1` is a first-stage engineering prototype for TOF-SIMS formula-network analysis.

The project parses real TOF-SIMS peak-list files, builds rule-based candidate formula networks from SMILES using RDKit, performs RF formula intersection and m/z-assisted matching, and writes CSV/Markdown outputs for inspection.

## Project Goal

The project is designed to support a larger workflow:

```text
TOF-SIMS spectrum m/z peaks
  -> random-forest candidate formulas
  -> structure-derived formula network
  -> calibrated and ranked candidate formulas
```

This repository does not attempt DFT, MD, AIMD, ion-impact simulation, or peak-intensity prediction. The current goal is a reproducible, inspectable prototype for formula plausibility filtering.

## Repository Layout

```text
config/
  default.yaml                         Default parsing, network, matching config
data/
  compounds.csv                        SMILES/formula table for known materials
  0510/                                Manually annotated validation spectra
  <material>/                          Raw TOF-SIMS txt/TXT files
  tof_db.sqlite                        Large database file tracked with Git LFS
docs/
  TOF-SIMS_formula_network_optimization_plan.md
outputs/
  parsed_spectra/                      Standardized peak-list CSVs
  networks/                            Generated formula networks
  matches/                             RF and m/z match outputs
  reports/                             Per-spectrum Markdown reports
  summary/                             Parse/build/match/verification summaries
tests/
  Unit tests for formula parsing, spectrum parsing, network, matching, reporting
tofsims_formula_network/
  Python package source
```

## Main Commands

The current tested environment is the local WSL RDKit conda environment:

```bash
/home/yao/PROGRAM/miniforge3/envs/rdkit/bin/python -m tofsims_formula_network.cli run-all --config config/default.yaml
```

Individual stages:

```bash
python -m tofsims_formula_network.cli parse-spectra --config config/default.yaml
python -m tofsims_formula_network.cli build-network --config config/default.yaml
python -m tofsims_formula_network.cli match-rf --config config/default.yaml
python -m tofsims_formula_network.cli match-spectrum --config config/default.yaml
python -m tofsims_formula_network.cli report --config config/default.yaml
```

Manual-annotation verification for the `data/0510/` subset:

```bash
python verify_0510.py
```

## Data And Git LFS

The repository includes raw spectra, generated outputs, and a large SQLite database.

`data/tof_db.sqlite` is larger than GitHub's normal single-file limit, so it is tracked with Git LFS. After cloning, install Git LFS and pull large files:

```bash
git lfs install
git lfs pull
```

## Current ver1 Outputs

The committed `outputs/` directory contains a complete run of the current prototype:

- parsed spectra summaries
- generated network CSV/JSON files
- mass-match outputs
- Markdown reports
- 0510 manual-annotation verification summary

These outputs are useful as a reproducible baseline, but they should not be treated as final chemically validated assignments.

## Known Limitations In ver1

- m/z matching is currently broad and can produce many false-positive candidates.
- RF matching is wired in, but `rf_formula_matches.csv` is empty unless a real RF candidate file is supplied.
- Positive/negative ion mode filtering needs to be tightened.
- Neutral and low-specificity formulas can appear in mass-only results.
- `fragmentation.py` and `ion_rules.py` are not yet split out; most rules currently live in `network.py`.
- Reports need stronger compound-level support and unmatched-peak summaries.

See [docs/TOF-SIMS_formula_network_optimization_plan.md](docs/TOF-SIMS_formula_network_optimization_plan.md) for the proposed optimization roadmap.

## Tests

The available standard-library test suite can be run with:

```bash
python -m unittest discover -s tests
```

The intended full test command is:

```bash
python -m pytest
```

If `pytest` is missing, install project dependencies from `requirements.txt` first.

File: data/0510/PDMS/+PDMS.TXT
Area Statistics

	Mass (u)	STD-SiB (+Grease-floodgun) *

H+	1.0089	21840.67

C+	12.0021	4801.34

CH+	13.0097	9561.44

CH_2+	14.0174	28807.38

CH_3+	15.0253	57203.36

Na+	22.9923	9552.95

C_2H+	25.0079	901.47

C_2H_2+	26.0159	11073.60

C_2H_3+	27.0241	25315.65

Si+	27.9781	921112.61

^29Si+	28.9766	41529.18

SiH+	28.9852	278696.61

^30Si+	29.9736	27687.45

^29SiH+	29.9839	14984.03

SiH_2+	29.9929	4521.79

^30SiH+	30.9817	10253.23

SiH_3+	31.0027	28701.53

^29SiH_3+	32.0025	1397.59

SiCH+	40.9831	12554.19

C_3H_5+	41.0406	6279.86

SiCH_2+	41.9910	85520.80

SiCH_3+	42.9995	597533.91

SiO+	43.9684	5252.64

^29SiCH_3+	43.9980	32948.52

SiCH_4+	44.0083	39813.11

SiHO+	44.9780	117033.47

CHO_2+	44.9949	41721.67

SiCH_5+	45.0180	283448.95

^29SiHO+	45.9761	11076.54

^29SiCH_5+	46.0179	18052.71

^30SiHO+	46.9765	5561.64

SiH_3O+	46.9950	23261.94

^30SiCH_5+	47.0141	9842.34

^29SiH_3O+	47.9937	1303.30

SiC_2H+	52.9818	12456.42

C_4H_5+	53.0393	1050.21

SiC_2H_3+	54.9980	21618.99

SiC_2H_4+	56.0026	3830.28

SiC_2H_5+	57.0135	30088.68

SiC_2H_6+	58.0209	73659.32

SiCH_3O+	58.9915	29951.44

SiC_2H_7+	59.0338	568295.16

SiCH_4O+	59.9989	10089.45

^29SiC_2H_7+	60.0330	46347.13

SiCH_5O+	61.0085	46304.17

^30SiC_2H_7+	61.0288	22018.18

SiC_3H_3+	66.9968	7876.27

Si_2CH+	68.9559	10682.76

SiC_3H_5+	69.0144	15648.04

SiC_3H_6+	70.0171	3973.21

SiC_3H_7+	71.0313	30247.70

Si_2O+	71.9422	14124.60

SiC_3H_8+	72.0358	40195.95

SiC_3H_9+	73.0590	3416958.36

SiC_3H_10+	74.0523	434463.48

SiC_2H_7O+	75.0216	244168.80

^30SiC_3H_9+	75.0453	258267.97

^29SiC_2H_7O+	76.0220	21628.50

^30SiC_3H_10+	76.0456	5473.26

SiCH_5O_2+	76.9988	8730.02

^30SiC_2H_7O+	77.0191	11665.13

SiC_4H_7+	83.0283	47143.04

^29SiC_4H_7+	84.0325	6223.70

SiC_4H_9+	85.0470	48054.91

SiC_4H_10+	86.0507	5477.84

^29SiC_4H_9+	86.0508	5661.28

Si_2CH_3O+	86.9632	55326.84

SiC_4H_11+	87.0642	6765.91

SiCO_3+	87.9666	11983.07

Si_2HO_2+	88.9417	22240.41

SiC_5H+	88.9807	13660.55

SiC_3H_9O+	89.0415	9595.98

SiC_5H_7+	95.0283	2539.32

SiC_5H_8+	96.0327	1320.71

SiC_5H_9+	97.0433	7897.16

SiC_5H_10+	98.0508	1531.77

^29SiSiC_3H_7+	100.0029	2676.84

Si_2C_2H_6O+	101.9832	21117.79

Si_3H_3O+	102.9543	30927.41

Si_2C_2H_7O+	102.9945	59222.55

Si_3H_5O+	104.9705	11610.98

SiC_6H_5+	105.0096	9975.52

SiC_6H_9+	109.0443	2144.49

Si_2C_4H_7+	110.9987	1982.62

SiC_3HO_3+	112.9752	4893.18

Si_2C_4H_9+	113.0158	14360.19

Si_3C_2H_6+	113.9800	1605.74

SiC_4H_6O_2+	114.0171	2318.00

Si_3C_2H_7+	114.9888	31718.06

SiC_4H_7O_2+	115.0305	9316.93

Si_3C_2H_8+	115.9931	8837.66

Si_2C_4H_12+	116.0434	5448.14

SiC_6H_3O+	118.9842	42990.00

Si_3C_2H_11+	119.0244	38125.64

Si_2C_5H_4+	119.9846	5778.02

Si_3C_2H_12+	120.0236	5331.30

Si_3C_3H_7+	126.9887	4536.45

Si_2C_5H_13+	129.0463	13195.38

SiC_5H_10O_2+	130.0585	4071.43

Si_2C_4H_11O+	131.0206	110184.00

SiC_4H_8O_3+	132.0213	17250.93

Si_2C_3H_9O_2+	132.9970	151622.87

SiC_4H_9O_3+	133.0379	186135.91

Si_2C_2H_6O_3+	133.9966	21718.32

SiC_4H_10O_3+	134.0386	28298.00

SiC_7H_17O+	145.1039	23772.92

Si_2C_5H_15O+	147.0633	935941.47

Si^29SiC_5H_15O+	148.0642	198831.37

Si^30SiC_5H_15O+	149.0566	106845.32

Si_2C_6H_13O+	157.0343	10628.15

Si_3C_2H_5O_3+	160.9667	14642.43

Si_3C_4H_11O_2+	174.9802	31643.32

Si_3C_3H_9O_3+	176.9585	72460.63

Si_3C_7H_9+	177.0021	11073.62

Si_3C_5H_13O_2+	188.9929	67296.96

Si_3C_4H_11O_3+	191.0148	50898.01

SiC_8H_5O_4+	192.9906	78318.79

Si_3C_6H_17O_2+	205.0312	65869.26

Si_3C_5H_15O_3+	207.0119	350846.39

Si_3C_7H_21O_2+	221.1089	141683.85

Si_4C_5H_15O_5+	266.9738	53725.26

Si_4C_8H_23O_3+	279.0557	37171.02

Si_4C_7H_21O_4+	281.0280	121520.84

Si_5C_5H_15O_6+	310.9169	15803.42

Si_6C_3H_13O_6+	312.8959	8198.17

Si_5C_7H_19O_5+	322.9467	41372.41

Si_5C_6H_17O_6+	324.9255	70112.92

Si_6C_4H_15O_6+	326.9075	48788.57

File: data/0510/PDMS/-PDMS.TXT
Area Statistics

	Mass (u)	STD-SiB (-Grease-floodgun) *

H-	1.0087	8853899.36

C-	12.0005	420907.11

CH-	13.0087	1369437.34

CH_2-	14.0162	419462.24

CH_3-	15.0252	46192.93

O-	15.9965	3350312.85

OH-	17.0038	1679151.07

H_2O-	17.9996	6417.50

C_2-	24.0005	237003.20

C_2H-	25.0098	1191408.57

C^13CH-	26.0127	38544.42

C_2H_3-	27.0255	6314.35

Si-	27.9774	296893.09

SiH-	28.9853	255300.26

SiH_2-	29.9925	48555.12

^30SiH-	30.9820	7116.83

SiH_3-	31.0014	6668.16

CH_3O-	31.0190	12160.89

O_2-	31.9904	14104.45

Cl-	34.9712	2553.06

C_3-	36.0007	7674.58

C_3H-	37.0090	8146.40

C_3H_2-	38.0182	16385.71

C_3H_3-	39.0301	32231.09

SiC-	39.9779	28077.36

SiCH-	40.9867	215448.11

C_2HO-	41.0052	44767.32

SiCH_2-	41.9933	65305.76

^30SiCH-	42.9814	4870.70

SiCH_3-	43.0021	67742.60

C_2H_3O-	43.0217	17170.64

SiO-	43.9741	93210.38

N_2O-	44.0035	8621.56

SiHO-	44.9817	120877.33

^29SiHO-	45.9802	10943.55

^30SiHO-	46.9784	3807.19

SiH_3O-	46.9983	5307.79

C_4-	48.0009	1535.94

C_4H-	49.0114	17693.70

C_4H_2-	50.0163	1610.97

C_4H_3-	51.0294	7816.73

SiC_2-	51.9789	11112.19

C_4H_4-	52.0314	398.85

SiC_2H-	52.9876	16741.07

SiC_2H_2-	53.9949	13636.96

SiC_2H_3-	55.0047	23508.41

Si_2-	55.9545	4543.13

SiCO-	55.9720	5652.81

SiC_2H_4-	56.0086	4480.60

SiCHO-	56.9799	40695.90

SiC_2H_5-	57.0200	42011.47

SiCH_2O-	57.9893	133996.91

^29SiC_2H_5-	58.0191	3994.15

SiCH_3O-	58.9983	488504.91

SiO_2-	59.9685	379935.42

^29SiCH_3O-	59.9965	40218.89

SiHO_2-	60.9775	272335.33

SiCH_5O-	61.0144	33408.59

SiCH_6O-	62.0168	3657.20

^30SiHO_2-	62.9761	11066.79

C_5H_3-	63.0258	3791.09

SiC_3-	63.9769	2019.45

SiC_3H-	64.9887	15168.37

C_5H_5-	65.0454	1194.55

SiC_3H_2-	65.9948	4690.20

SiC_3H_3-	67.0046	14812.44

SiC_3H_5-	69.0216	8788.33

SiC_3H_7-	71.0369	9211.68

Si_2O-	71.9505	3127.45

C_6-	72.0042	6750.43

^29SiC_3H_7-	72.0377	779.26

SiC_2H_5O-	73.0157	322307.46

SiCH_2O_2-	73.9845	37869.53

C_6H_2-	74.0160	26363.15

SiCH_3O_2-	74.9949	804993.08

SiC_2H_7O-	75.0303	190562.54

^29SiCH_3O_2-	75.9935	56268.42

SiC_2H_8O-	76.0323	15780.12

SiC_4H-	76.9877	89689.24

SiC_4H_5-	81.0212	4069.02

SiC_3H_3O-	82.9970	17046.30

SiC_4H_7-	83.0399	3816.65

SiC_3H_5O-	85.0145	13103.06

SiC_3H_7O-	87.0320	15025.91

SiC_3H_8O-	88.0393	4687.68

SiC_3H_9O-	89.0520	168049.92

SiC_2H_7O_2-	91.0288	146096.50

Si_2C_2H_3O-	98.9782	21052.64

SiC_4H_7O-	99.0314	8951.05

Si_2CHO_2-	100.9548	63189.41

Si_2C_2H_5O-	100.9925	10070.55

SiC_4H_9O-	101.0501	7823.49

SiC_3H_9O_2-	105.0440	6074.19

^29SiC_3H_9O_2-	106.0438	575.24

SiC_6HO-	116.9856	25667.14

SiCO_5-	119.9604	24297.60

Si_3CH_6O_2-	133.9783	10005.02

SiC_6H_3O_2-	134.9967	74121.02

^29SiC_6H_3O_2-	135.9978	9094.22

SiC_8H_3O-	143.0018	2199.09

SiC_8H_5O-	145.0176	4537.60

SiC_8H_7O-	147.0359	44694.72

Si_3C_3H_10O_2-	162.0068	1631.29

Si_2C_5H_14O_2-	162.0563	2272.12

Si_2C_4H_13O_3-	165.0523	28631.63

Si_3C_2H_5O_4-	176.9549	18601.16

Si_3C_5H_3O_2-	178.9424	20119.04

Si_3C_3H_7O_4-	190.9715	13071.99

Si_3C_4H_11O_4-	207.0028	31308.03

Si_3C_4H_13O_4-	209.0093	50735.40

Si_3C_6H_17O_3-	221.0553	33371.88

Si_3C_5H_15O_4-	223.0390	189203.31

Si_3C_4H_15O_5-	227.0309	1427.23

Si_3C_6H_15O_4-	235.0362	5015.40

Si_3C_6H_17O_4-	237.0844	14817.12

Si_4C_9H_3O_2-	254.9388	2870.34

Si_4C_6H_17O_5-	281.0167	7436.16

Si_5C_5H_19O_4-	283.0135	6770.79

Si_4C_8H_23O_4-	295.0778	6704.93

Si_4C_7H_21O_5-	297.0592	17128.49

Si_4C_9H_27O_4-	311.0831	1083.71

Si_5C_7H_19O_6-	338.9840	5135.15

Si_5C_9H_27O_6-	371.0811	2834.22
