Repository: MI0SAMA/tof_RDkit

# TOF-SIMS Formula Network

`ver1` is a first-stage engineering prototype for TOF-SIMS formula-network analysis.

The project parses real TOF-SIMS peak-list files, builds rule-based candidate formula networks from SMILES using RDKit, performs RF formula intersection and m/z-assisted matching, and writes CSV/Markdown outputs for inspection.

## Project Goal

The project is designed to support a larger workflow:

```text
TOF-SIMS spectrum m/z peaks
  -> random-forest candidate formulas
  -> structure-derived formula network
  -> calibrated and ranked candidate formulas
```

This repository does not attempt DFT, MD, AIMD, ion-impact simulation, or peak-intensity prediction. The current goal is a reproducible, inspectable prototype for formula plausibility filtering.

## Repository Layout

```text
config/
  default.yaml                         Default parsing, network, matching config
data/
  compounds.csv                        SMILES/formula table for known materials
  0510/                                Manually annotated validation spectra
  <material>/                          Raw TOF-SIMS txt/TXT files
  tof_db.sqlite                        Large database file tracked with Git LFS
docs/
  TOF-SIMS_formula_network_optimization_plan.md
outputs/
  parsed_spectra/                      Standardized peak-list CSVs
  networks/                            Generated formula networks
  matches/                             RF and m/z match outputs
  reports/                             Per-spectrum Markdown reports
  summary/                             Parse/build/match/verification summaries
tests/
  Unit tests for formula parsing, spectrum parsing, network, matching, reporting
tofsims_formula_network/
  Python package source
```

## Main Commands

The current tested environment is the local WSL RDKit conda environment:

```bash
/home/yao/PROGRAM/miniforge3/envs/rdkit/bin/python -m tofsims_formula_network.cli run-all --config config/default.yaml
```

Individual stages:

```bash
python -m tofsims_formula_network.cli parse-spectra --config config/default.yaml
python -m tofsims_formula_network.cli build-network --config config/default.yaml
python -m tofsims_formula_network.cli match-rf --config config/default.yaml
python -m tofsims_formula_network.cli match-spectrum --config config/default.yaml
python -m tofsims_formula_network.cli report --config config/default.yaml
```

Manual-annotation verification for the `data/0510/` subset:

```bash
python verify_0510.py
```

## Data And Git LFS

The repository includes raw spectra, generated outputs, and a large SQLite database.

`data/tof_db.sqlite` is larger than GitHub's normal single-file limit, so it is tracked with Git LFS. After cloning, install Git LFS and pull large files:

```bash
git lfs install
git lfs pull
```

## Current ver1 Outputs

The committed `outputs/` directory contains a complete run of the current prototype:

- parsed spectra summaries
- generated network CSV/JSON files
- mass-match outputs
- Markdown reports
- 0510 manual-annotation verification summary

These outputs are useful as a reproducible baseline, but they should not be treated as final chemically validated assignments.

## Known Limitations In ver1

- m/z matching is currently broad and can produce many false-positive candidates.
- RF matching is wired in, but `rf_formula_matches.csv` is empty unless a real RF candidate file is supplied.
- Positive/negative ion mode filtering needs to be tightened.
- Neutral and low-specificity formulas can appear in mass-only results.
- `fragmentation.py` and `ion_rules.py` are not yet split out; most rules currently live in `network.py`.
- Reports need stronger compound-level support and unmatched-peak summaries.

See [docs/TOF-SIMS_formula_network_optimization_plan.md](docs/TOF-SIMS_formula_network_optimization_plan.md) for the proposed optimization roadmap.

## Tests

The available standard-library test suite can be run with:

```bash
python -m unittest discover -s tests
```

The intended full test command is:

```bash
python -m pytest
```

If `pytest` is missing, install project dependencies from `requirements.txt` first.

File: data/0510/PET/+PET-All purpose Positive-1-peak list.TXT
Area Statistics

	Mass (u)	PET0 (+PET0-Floodgun-2) *

H+	1.0073	16080.73

H_2+	2.0150	1900.06

H_3+	3.0228	710.31

C+	11.9986	9949.69

CH+	13.0064	12863.94

CH_2+	14.0143	24173.61

CH_3+	15.0228	87550.01

O+	15.9931	296.06

^13CH_3+	16.0276	1540.40

OH+	17.0011	392.09

H_2O+	18.0090	473.14

NH_4+	18.0351	1929.21

H_3O+	19.0180	12442.27

Na+	22.9898	1332787.24

Mg+	23.9837	699.30

NaH+	23.9972	953.32

C_2H+	25.0054	5639.39

C_2H_2+	26.0136	59164.79

C_2H_3+	27.0226	501057.08

Si+	27.9744	8116.76

CO+	27.9922	1873.47

C_2H_4+	28.0294	67377.07

CHO+	29.0013	97157.91

C_2H_5+	29.0384	275611.62

CH_2O+	30.0081	4234.54

CH_4N+	30.0336	5221.37

C^13CH_5+	30.0420	7434.77

CH_3O+	31.0174	65950.64

^13CH_3O+	32.0212	920.61

CH_5O+	33.0331	605.36

C_3+	35.9967	924.54

C_3H+	37.0054	23831.02

C_3H_2+	38.0133	79951.31

K+	38.9634	1129058.16

C_3H_3+	39.0218	411672.00

Ca+	39.9608	23204.40

C_3H_4+	40.0284	73212.53

^41K+	40.9606	78787.04

C_3H_5+	41.0384	617423.46

C_2H_2O+	42.0083	29172.31

C_3H_6+	42.0435	49331.49

C_2H_3O+	43.0177	247671.68

C_3H_7+	43.0542	185804.64

^44Ca+	43.9532	528.20

C_2H_4O+	44.0230	14438.87

C_2^13CH_7+	44.0545	12789.01

CHS+	44.9775	20809.45

CHO_2+	44.9959	22408.28

C_2H_5O+	45.0330	145048.76

Na_2+	45.9780	5844.47

C_2H_6O+	46.0358	3756.99

CH_3O_2+	47.0115	2421.21

C_4H+	49.0040	6151.54

C_4H_2+	50.0133	194702.41

C_4H_3+	51.0218	509538.12

C_4H_4+	52.0285	129186.45

C_3HO+	53.0009	150886.13

C_4H_5+	53.0374	253182.44

C_3H_2O+	54.0064	11340.02

C_4H_6+	54.0436	43827.71

C_3H_3O+	55.0174	204763.61

C_4H_7+	55.0540	285139.42

C_3H_4O+	56.0217	11936.47

C_4H_8+	56.0577	27551.94

CaOH+	56.9632	29481.86

C_3H_5O+	57.0328	36934.69

C_4H_9+	57.0702	63499.91

C_3H_6O+	58.0391	4399.44

C_4H_10+	58.0670	18337.85

SiCH_3O+	58.9924	2469.43

C_2H_3O_2+	59.0121	7032.56

SiC_2H_7+	59.0313	11189.70

C_3H_7O+	59.0486	11983.97

C_5+	59.9966	1719.30

C_2H_4O_2+	60.0188	1879.20

C_3H_8O+	60.0543	7772.22

C_5H+	61.0047	32606.37

C_5H_2+	62.0126	148548.97

C_5H_3+	63.0213	434844.23

C_5H_4+	64.0277	86764.32

CNK+	64.9676	19974.67

C_5H_5+	65.0379	376053.28

C_4H_2O+	66.0077	20303.45

C_5H_6+	66.0431	53190.84

C_4H_3O+	67.0174	31515.98

C_5H_7+	67.0534	122791.91

C_4H_4O+	68.0235	15739.66

C_5H_8+	68.0583	16213.45

C_3HO_2+	68.9959	21897.24

C_4H_5O+	69.0327	24845.89

C_5H_9+	69.0701	55744.97

C_4H_6O+	70.0369	4735.53

C_5H_10+	70.0725	7428.91

C_3H_3O_2+	71.0113	12493.33

C_4H_7O+	71.0489	9902.19

C_5H_11+	71.0873	10568.37

Si_2CH_4+	71.9798	3975.55

C_3H_6NO+	72.0443	3799.35

C_4H_10N+	72.0842	1729.39

C_6H+	73.0031	6939.09

C_3H_5O_2+	73.0276	17965.00

H_9O_4+	73.0478	30793.25

C_6H_2+	74.0119	161884.14

C_6H_3+	75.0208	336982.48

C_6H_4+	76.0288	470520.47

C_5HO+	76.9988	113918.51

C_6H_5+	77.0368	720646.01

C_5H_2O+	78.0040	15237.47

C_6H_6+	78.0424	144378.48

C_5H_3O+	79.0159	56959.75

C_6H_7+	79.0520	102813.81

C_5H_4O+	80.0216	6403.19

C_6H_8+	80.0577	16720.35

C_5H_5O+	81.0323	26645.38

C_6H_9+	81.0695	45594.80

C_5H_6O+	82.0375	5314.95

C_6H_10+	82.0727	5921.25

C_4H_3O_2+	83.0112	4243.56

C_5H_7O+	83.0482	10320.89

C_6H_11+	83.0865	10825.86

C_4H_4O_2+	84.0179	1540.96

C_5H_8O+	84.0521	2649.16

C_6H_12+	84.0846	2382.53

C_7H+	85.0023	20969.71

C_4H_5O_2+	85.0273	3938.67

C_5H_9O+	85.0649	3053.55

C_6H_13+	85.1030	2790.07

C_7H_2+	86.0109	101658.37

C_7H_3+	87.0194	161501.58

C_7H_4+	88.0270	66129.30

C_6HO+	89.0108	36689.77

C_7H_5+	89.0352	162139.81

C_6H_2O+	90.0080	10376.69

C_7H_6+	90.0433	75514.95

C_6H_3O+	91.0154	37661.77

C_7H_7+	91.0518	232102.55

C_6H_4O+	92.0229	29036.25

C_7H_8+	92.0560	24771.47

C_5HO_2+	92.9939	5501.07

C_6H_5O+	93.0301	19013.05

C_7H_9+	93.0688	21562.48

C_6H_6O+	94.0379	6983.94

C_7H_10+	94.0720	3886.86

C_5H_3O_2+	95.0111	7540.69

C_6H_7O+	95.0476	8768.21

C_7H_11+	95.0861	16266.62

S_3+	95.9157	1875.45

C_5H_4O_2+	96.0157	1238.11

C_6H_8O+	96.0506	2094.27

C_7H_12+	96.0881	2201.93

C_8H+	97.0003	5673.80

C_5H_5O_2+	97.0293	10432.21

C_6H_9O+	97.0647	3275.72

C_7H_13+	97.1011	3634.55

C_8H_2+	98.0099	85316.13

C_8H_3+	99.0182	72388.49

C_8H_4+	100.0255	21778.51

C_7HO+	100.9967	14212.94

C_8H_5+	101.0347	59376.55

C_7H_2O+	102.0027	10294.99

C_8H_6+	102.0424	89378.40

C_7H_3O+	103.0166	141247.72

C_8H_7+	103.0499	73812.66

C_7H_4O+	104.0246	693029.35

C_8H_8+	104.0543	28540.03

C_7H_5O+	105.0314	406221.55

C_8H_9+	105.0673	42092.69

C_7H_6O+	106.0350	41524.71

C_8H_10+	106.0709	6087.12

C_6H_3O_2+	107.0094	3822.31

C_7H_7O+	107.0452	18234.77

C_8H_11+	107.0852	5929.53

C_6H_4O_2+	108.0173	1789.61

C_7H_8O+	108.0512	2643.33

C_8H_12+	108.0865	1213.42

C_9H+	109.0000	10767.51

C_6H_5O_2+	109.0276	2693.37

C_7H_9O+	109.0629	2905.54

C_8H_13+	109.1017	3530.58

C_5H_2O_3+	109.9789	12164.45

C_9H_2+	110.0089	51083.58

C_9H_3+	111.0174	51919.73

C_9H_4+	112.0234	11255.05

Si_4H+	112.9179	7825.10

C_9H_5+	113.0329	44269.01

C_9H_6+	114.0415	40742.13

C_9H_7+	115.0495	218183.94

C_8H_4O+	116.0226	12606.50

C_9H_8+	116.0545	39881.07

C_8H_5O+	117.0307	20088.99

C_9H_9+	117.0656	27890.70

C_8H_6O+	118.0389	25923.38

C_7H_3O_2+	119.0070	43973.19

C_8H_7O+	119.0458	18785.62

C_9H_11+	119.0837	6956.18

C_7H_4O_2+	120.0161	22307.26

C_8H_8O+	120.0525	4053.14

C_7H_5O_2+	121.0244	65386.23

C_10H_2+	122.0077	41462.32

C_10H_3+	123.0159	24956.52

C_10H_4+	124.0236	6420.68

C_9HO+	124.9901	5122.06

C_10H_5+	125.0327	14932.77

C_10H_6+	126.0402	61439.02

C_10H_7+	127.0473	70388.55

C_10H_8+	128.0557	112257.35

C_9H_5O+	129.0298	32780.51

C_10H_9+	129.0634	36400.70

C_9H_6O+	130.0369	9517.72

C_10H_10+	130.0702	6201.10

C_9H_7O+	131.0463	34376.93

C_10H_11+	131.0843	7824.83

C_8H_4O_2+	132.0179	22094.41

C_9H_8O+	132.0530	7192.95

Cs+	132.8999	194144.93

C_8H_5O_2+	133.0241	64790.86

C_11H_2+	134.0065	23464.57

C_8H_6O_2+	134.0324	10897.07

C_7H_3O_3+	135.0147	18394.91

C_8H_7O_2+	135.0414	11713.37

C_7H_4O_3+	136.0184	4581.81

C_8H_8O_2+	136.0492	2945.94

C_7H_5O_3+	137.0309	19756.54

C_7H_6O_3+	138.0382	20967.47

C_7H_7O_3+	139.0458	125287.76

C_7H_8O_3+	140.0516	20225.40

C_7H_9O_3+	141.0580	57084.20

C_6H_6O_4+	142.0375	7524.50

C_7H_10O_3+	142.0700	9864.88

C_9H_3O_2+	143.0058	4437.18

C_10H_7O+	143.0464	8472.24

C_7H_11O_3+	143.0820	5694.06

C_9H_4O_2+	144.0153	1991.24

C_10H_8O+	144.0527	5426.86

C_9H_5O_2+	145.0246	13440.53

C_10H_9O+	145.0614	6515.62

C_11H_13+	145.1013	2604.67

C_8H_2O_3+	146.0040	21281.93

C_9H_6O_2+	146.0331	5896.16

C_8H_3O_3+	147.0079	12836.61

C_9H_7O_2+	147.0445	21678.16

C_9H_8O_2+	148.0513	109287.52

C_8H_5O_3+	149.0213	252686.96

C_9H_9O_2+	149.0597	56126.35

C_8H_6O_3+	150.0284	108592.55

C_8H_7O_3+	151.0150	46360.95

C_8H_7O_3+	151.0451	47873.70

C_8H_8O_3+	152.0522	130902.62

C_8H_9O_3+	153.0516	56896.26

C_8H_10O_3+	154.0551	14532.82

C_7H_7O_4+	155.0422	11364.93

C_8H_11O_3+	155.0801	8424.88

C_7H_8O_4+	156.0518	3199.23

C_10H_5O_2+	157.0248	4578.96

C_11H_9O+	157.0606	5411.51

C_9H_2O_3+	158.0033	11699.18

C_9H_3O_3+	159.0110	5692.18

C_10H_7O_2+	159.0409	7208.50

C_8O_4+	159.9785	2787.28

C_10H_8O_2+	160.0496	2227.24

C_9H_5O_3+	161.0112	24014.83

C_9H_6O_3+	162.0188	26704.23

C_9H_7O_3+	163.0402	105628.98

C_9H_8O_3+	164.0345	54363.50

C_9H_9O_3+	165.0591	114994.21

C_8H_6O_4+	166.0598	26343.34

C_8H_7O_4+	167.0657	13025.14

C_8H_8O_4+	168.0511	5201.99

C_8H_9O_4+	169.0595	4024.96

C_10H_2O_3+	170.0027	9694.93

C_10H_3O_3+	171.0051	6140.19

C_14H_3+	171.0397	3255.14

C_8H_11O_4+	171.0764	2067.03

C_10H_5O_3+	173.0159	7389.92

C_10H_5O_3+	173.0599	3924.90

C_10H_6O_3+	174.0286	31952.92

C_9H_3O_4+	175.0319	42453.18

C_10H_8O_3+	176.0451	70995.55

C_9H_5O_4+	177.0472	44638.40

C_9H_6O_4+	178.0562	56735.17

C_9H_7O_4+	179.0401	10642.79

C_10H_11O_3+	179.0751	14260.46

C_9H_8O_4+	180.0554	11656.73

C_9H_9O_4+	181.0572	13140.63

C_11H_2O_3+	181.9990	5084.52

C_13H_10O+	182.0666	2770.67

C_10H_2O_4+	186.0108	17080.74

C_10H_3O_4+	187.0304	59879.23

C_11H_8O_3+	188.0262	29346.39

C_11H_9O_3+	189.0507	90413.10

C_11H_10O_3+	190.0472	25687.52

C_10H_7O_4+	191.0298	45218.85

C_10H_8O_4+	192.0412	10364.15

C_10H_9O_4+	193.0500	44521.29

C_9H_6O_5+	193.9993	3749.76

C_10H_10O_4+	194.0583	9015.09

C_8H_8O_6+	200.0359	50490.11

C_8H_9O_6+	201.0335	30674.09

C_8H_10O_6+	202.0555	63081.94

C_8H_11O_6+	203.0582	25633.51

C_9H_7O_6+	211.0258	30676.99

C_9H_9O_6+	213.0474	46106.63

C_9H_11O_6+	215.0647	35033.79

C_11H_7O_5+	219.0658	7774.97

C_10H_8O_6+	224.0297	36478.83

C_10H_9O_6+	225.0323	21383.61

C_10H_10O_6+	226.0496	46567.94

C_10H_11O_6+	227.0499	19155.99

C_11H_7O_6+	235.0327	25799.87

C_11H_9O_6+	237.0434	37296.62

C_11H_11O_6+	239.0606	37759.06

C_12H_8O_6+	248.0211	19358.54

C_12H_10O_6+	250.0409	28796.35

C_12H_12O_6+	252.0621	20914.70

C_13H_7O_6+	259.0129	10027.92

C_13H_9O_6+	261.0262	20566.37

C_13H_11O_6+	263.0524	25384.49

C_14H_8O_6+	272.0171	10155.66

C_14H_10O_6+	274.0324	18479.73

C_14H_12O_6+	276.0569	18244.43

C_15H_11O_6+	287.0422	15999.61

C_15H_13O_6+	289.0680	11240.74

C_15H_6O_7+	298.0288	11990.99

C_19H_8O_4+	300.0507	12901.22

C_17H_9O_6+	309.0166	6544.86

C_17H_11O_6+	311.0334	11053.11

C_17H_13O_6+	313.0637	10121.58

C_17H_6O_7+	322.0156	4779.89

C_17H_8O_7+	324.0420	8547.34

C_17H_10O_7+	326.0664	5382.95

C_19H_11O_6+	335.0262	6070.55

C_18H_9O_7+	337.0542	6820.42

C_18H_13O_7+	341.0723	5356.82

C_23H_10O_4+	350.0600	4581.99

C_23H_21O_4+	361.0444	4862.61

C_23H_13O_6+	385.0720	4577.16

File: data/0510/PET/-PET-All purpose Negative-1-peak list.TXT
Area Statistics

	Mass (u)	PET0 (-PET0-Floodgun-1) *

H-	1.0087	4320119.28

C-	12.0006	308826.23

CH-	13.0084	587014.06

CH_2-	14.0159	59528.23

O-	15.9956	1229784.21

OH-	17.0033	675868.85

F-	18.9988	5177.83

C_2-	24.0005	614439.37

C_2H-	25.0096	2683514.31

CN-	26.0038	83684.51

C^13CH-	26.0122	67585.68

C_2H_3-	27.0249	19535.08

CHO-	29.0039	11406.31

CH_3O-	31.0198	36121.01

S-	31.9728	2566.05

O_2-	31.9900	15732.26

HS-	32.9812	3753.42

O_2H-	32.9978	1390.73

Cl-	34.9698	81552.02

C_3-	36.0007	228961.11

^37Cl-	36.9668	27777.02

C_3H-	37.0086	189878.09

C_3H_2-	38.0162	100439.08

C_3H_3-	39.0251	55928.07

C_2O-	39.9955	93549.68

C_2HO-	41.0044	512751.43

CNO-	41.9995	43333.16

C_2H_3O-	43.0205	339188.59

CS-	43.9725	2259.72

CO_2-	43.9904	7622.85

C_2H_4O-	44.0230	9000.02

CHO_2-	44.9990	193023.87

C_4-	48.0005	340211.47

C_4H-	49.0094	1384351.58

C_4H_2-	50.0131	104558.49

C_4H_3-	51.0247	92531.20

C_3O-	51.9956	37779.86

C_4H_4-	52.0281	5749.93

C_3HO-	53.0038	84437.57

C_4H_5-	53.0413	5708.84

C_3H_2O-	54.0101	7195.18

C_3H_3O-	55.0200	20336.27

C_2HS-	56.9805	2394.13

C_2HO_2-	56.9996	6893.48

C_3H_5O-	57.0366	5133.59

C_2H_2O_2-	58.0069	31925.55

C_2H_3O_2-	59.0152	102187.12

CSO-	59.9672	28817.74

C_5-	60.0007	224282.84

CHSO-	60.9752	29117.43

C_5H-	61.0083	225408.22

C_5H_2-	62.0164	193058.83

COCl-	62.9651	35852.20

C_5H_3-	63.0244	106598.53

SO_2-	63.9632	10681.54

C_4O-	63.9955	33845.37

C_5H_4-	64.0317	29270.32

C_4HO-	65.0039	281714.23

C_5H_5-	65.0409	31220.01

C_4H_2O-	66.0082	29386.04

C_5H_6-	66.0430	2601.95

C_4H_3O-	67.0198	55255.25

C_3HO_2-	68.9992	113526.36

C_4H_5O-	69.0362	9313.30

C_3H_2O_2-	70.0037	5464.18

C_3H_3O_2-	71.0148	49167.74

C_6-	72.0002	237999.51

C_6H-	73.0089	833648.50

C_6H_2-	74.0136	101103.55

C_2H_2NCl-	74.9908	30685.78

C_6H_3-	75.0249	278532.69

C_6H_4-	76.0334	732581.03

CHSO_2-	76.9701	43956.83

CNOCl-	76.9701	43956.83

C_5HO-	77.0035	63377.17

C_6H_5-	77.0403	218469.45

C_5H_2O-	78.0105	13242.88

C_6H_6-	78.0444	13953.12

CO_2Cl-	78.9602	58146.97

C_5H_3O-	79.0196	22953.51

SO_3-	79.9582	38588.58

C_4O_2-	79.9903	3182.48

C_5H_4O-	80.0255	3095.70

SO_3H-	80.9666	9815.59

C_4HO_2-	80.9987	3033.54

C_5H_5O-	81.0360	5356.69

S_2OH_2-	81.9564	2649.62

C_4H_2O_2-	82.0063	5513.89

C_4H_3O_2-	83.0153	6580.14

C_5H_7O-	83.0529	1751.25

C_7-	84.0000	130283.73

C_3NCl-	84.9755	7939.13

C_7H-	85.0077	135462.23

C_7H_2-	86.0158	135524.88

C_7H_3-	87.0231	65490.66

C_6O-	87.9951	10440.13

C_7H_4-	88.0315	37426.71

C_6HO-	89.0033	92603.00

C_7H_5-	89.0403	52651.57

C_6H_2O-	90.0097	21108.14

C_7H_6-	90.0474	19418.24

C_6H_3O-	91.0196	89073.74

C_7H_7-	91.0560	8624.34

C_6H_4O-	92.0276	89316.82

C_5HO_2-	92.9981	20073.37

C_6H_5O-	93.0354	70936.35

C_5H_2O_2-	94.0040	2292.28

C_6H_6O-	94.0385	5048.99

C_5H_3O_2-	95.0151	10920.81

SO_4-	95.9514	11805.64

C_8-	95.9994	118505.34

SO_4H-	96.9607	31144.04

C_8H-	97.0080	382118.85

C_8H_2-	98.0123	49725.91

ClO_4-	98.9520	4665.85

C_8H_3-	99.0233	52032.57

C_7O-	99.9950	3279.07

C_8H_4-	100.0318	27016.99

C_7HO-	101.0031	10451.56

C_8H_5-	101.0406	40579.22

C_7H_2O-	102.0101	6956.59

C_8H_6-	102.0452	6122.23

C_7H_3O-	103.0193	13106.05

C_8H_7-	103.0566	7579.95

C_6O_2-	103.9897	1989.72

C_7H_4O-	104.0273	15790.70

C_7H_5O-	105.0357	101973.22

C_6H_2O_2-	106.0055	5589.26

C_7H_6O-	106.0403	11236.34

C_6H_3O_2-	107.0147	5009.90

C_7H_7O-	107.0509	4185.82

C_9-	107.9992	60524.28

C_9H-	109.0070	83246.71

C_9H_2-	110.0150	67018.86

C_9H_3-	111.0218	33970.10

C_9H_4-	112.0308	20464.62

C_8HO-	113.0027	20976.78

C_9H_5-	113.0397	25104.12

C_8H_2O-	114.0078	5920.13

C_9H_6-	114.0478	13634.94

C_8H_3O-	115.0189	18771.54

C_9H_7-	115.0563	10438.15

C_8H_4O-	116.0274	30619.91

C_7HO_2-	116.9966	6164.16

C_8H_5O-	117.0349	27063.05

C_8H_6O-	118.0430	16436.86

C_7H_3O_2-	119.0153	15899.36

C_8H_7O-	119.0514	15430.59

C_10-	119.9984	41239.35

C_7H_4O_2-	120.0233	443799.21

C_10H-	121.0050	146711.47

C_7H_5O_2-	121.0329	697509.27

C_10H_2-	122.0097	24336.04

C_7H_6O_2-	122.0357	54771.55

C_10H_3-	123.0243	25584.49

C_10H_4-	124.0308	11168.76

C_10H_5-	125.0393	14515.29

C_9H_2O-	126.0068	2519.23

C_10H_6-	126.0460	3882.01

C_9H_3O-	127.0183	2840.11

C_10H_7-	127.0576	4840.83

C_9H_4O-	128.0271	4393.56

C_9H_5O-	129.0355	18870.79

C_9H_6O-	130.0417	5390.54

C_8H_3O_2-	131.0145	5909.92

C_9H_7O-	131.0514	5692.02

C_11-	131.9983	16826.40

C_11H-	133.0063	38585.53

C_8H_5O_2-	133.0313	25993.18

C_11H_2-	134.0147	37839.70

C_8H_6O_2-	134.0386	12918.10

C_3H_3S_2O_2-	134.9558	6912.49

C_11H_3-	135.0194	24653.50

C_8H_7O_2-	135.0469	26673.78

C_11H_4-	136.0243	27375.99

C_2HS_2O_3-	136.9311	8947.14

C_11H_5-	137.0344	29275.90

C_11H_6-	138.0457	10341.91

C_10H_3O-	139.0179	4928.93

C_11H_7-	139.0553	6747.94

C_10H_4O-	140.0268	5077.93

C_11H_8-	140.0637	2714.67

C_10H_5O-	141.0341	8754.13

C_10H_6O-	142.0425	6331.05

C_9H_3O_2-	143.0105	2752.09

C_10H_7O-	143.0509	7646.76

C_12-	143.9972	14027.35

C_9H_4O_2-	144.0246	4999.63

C_12H-	145.0065	68569.83

C_9H_5O_2-	145.0323	14952.27

C_12H_2-	146.0101	11504.92

C_9H_6O_2-	146.0394	4751.52

C_12H_3-	147.0134	19635.25

C_9H_7O_2-	147.0464	77776.22

C_12H_4-	148.0197	11314.11

C_9H_8O_2-	148.0498	9195.31

C_12H_5-	149.0276	40783.20

C_9H_9O_2-	149.0600	18675.53

C_12H_6-	150.0384	11009.22

C_12H_7-	151.0532	7268.51

C_12H_8-	152.0637	29879.62

C_11H_5O-	153.0331	7891.16

C_12H_9-	153.0704	6096.87

C_11H_6O-	154.0412	2860.99

C_11H_7O-	155.0509	3148.37

C_10H_4O_2-	155.9982	7136.79

C_11H_8O-	156.0593	1364.49

C_10H_5O_2-	157.0056	16769.51

C_10H_6O_2-	158.0150	17899.85

C_9H_3O_3-	159.0203	11902.10

C_9H_4O_3-	160.0255	9245.82

C_9H_5O_3-	161.0349	21728.62

C_9H_6O_3-	162.0411	9811.36

C_9H_7O_3-	163.0378	37016.79

C_9H_8O_3-	164.0476	8573.90

C_8H_5O_4-	165.0233	61277.10

C_9H_9O_3-	165.0602	26700.71

C_8H_6O_4-	166.0375	13292.61

C_8H_7O_4-	167.0470	9946.25

C_8H_8O_4-	168.0589	3909.02

C_10HO_3-	169.0068	25347.36

C_8H_9O_4-	169.0669	2653.21

C_10H_2O_3-	170.0091	4490.79

C_10H_3O_3-	171.0169	3299.57

C_8H_11O_4-	171.0463	3629.78

C_10H_4O_3-	172.0286	2656.67

C_10H_5O_3-	173.0342	6801.62

C_10H_6O_3-	174.0379	3405.52

C_10H_7O_3-	175.0423	7016.93

C_10H_8O_3-	176.0613	1932.78

C_9H_5O_4-	177.0241	9759.71

C_9H_6O_4-	178.0373	5190.58

C_9H_7O_4-	179.0435	13861.12

C_9H_8O_4-	180.0534	6310.01

C_11HO_3-	181.0074	9707.34

C_9H_9O_4-	181.0642	6079.99

C_11H_2O_3-	182.0139	9249.75

C_11H_3O_3-	183.0182	10407.19

C_11H_4O_3-	184.0264	4461.75

C_10HO_4-	185.0362	8280.26

C_10H_2O_4-	186.0418	4141.83

C_11H_7O_3-	187.0485	4956.32

C_11H_8O_3-	188.0586	1993.65

C_10H_5O_4-	189.0231	3805.98

C_11H_9O_3-	189.0686	2800.14

C_10H_6O_4-	190.0360	2591.83

C_10H_7O_4-	191.0408	18532.03

C_10H_8O_4-	192.0514	5783.11

C_12HO_3-	193.0045	10435.40

C_10H_9O_4-	193.0554	9627.22

C_13H_7O_2-	195.0439	7689.52

C_11H_16O_3-	196.0506	9929.38

C_12H_6O_3-	198.0410	2109.92

C_12H_7O_3-	199.0417	3015.55

C_12H_8O_3-	200.0432	1600.11

C_13H_2O_3-	206.0137	4631.85

C_14H_7O_2-	207.0314	15531.95

C_14H_9O_2-	209.0448	13094.41

C_14H_10O_2-	210.0439	4501.18

C_14H_11O_2-	211.0422	4709.30

C_14H_12O_2-	212.0470	2260.04

C_11H_5O_5-	217.0043	3097.27

C_15H_5O_2-	217.0627	2396.05

C_12H_12O_4-	220.0462	2082.86

C_14H_5O_3-	221.0451	3879.50

C_14H_8O_3-	224.0415	2691.85

C_14H_9O_3-	225.0498	3982.87

C_15H_5O_3-	233.0328	4207.84

C_15H_7O_3-	235.0443	3416.47

C_15H_8O_3-	236.0445	2051.41

C_15H_9O_3-	237.0482	4127.96

C_20H_9O_4-	313.0716	3039.06

C_21H_9O_6-	357.0635	1833.83

C_24H_41O_9-	473.2728	1020.13

C_26H_19O_9-	475.0961	851.46
