Repository: MI0SAMA/tof_RDkit

# TOF-SIMS Formula Network

`ver1` is a first-stage engineering prototype for TOF-SIMS formula-network analysis.

The project parses real TOF-SIMS peak-list files, builds rule-based candidate formula networks from SMILES using RDKit, performs RF formula intersection and m/z-assisted matching, and writes CSV/Markdown outputs for inspection.

## Project Goal

The project is designed to support a larger workflow:

```text
TOF-SIMS spectrum m/z peaks
  -> random-forest candidate formulas
  -> structure-derived formula network
  -> calibrated and ranked candidate formulas
```

This repository does not attempt DFT, MD, AIMD, ion-impact simulation, or peak-intensity prediction. The current goal is a reproducible, inspectable prototype for formula plausibility filtering.

## Repository Layout

```text
config/
  default.yaml                         Default parsing, network, matching config
data/
  compounds.csv                        SMILES/formula table for known materials
  0510/                                Manually annotated validation spectra
  <material>/                          Raw TOF-SIMS txt/TXT files
  tof_db.sqlite                        Large database file tracked with Git LFS
docs/
  TOF-SIMS_formula_network_optimization_plan.md
outputs/
  parsed_spectra/                      Standardized peak-list CSVs
  networks/                            Generated formula networks
  matches/                             RF and m/z match outputs
  reports/                             Per-spectrum Markdown reports
  summary/                             Parse/build/match/verification summaries
tests/
  Unit tests for formula parsing, spectrum parsing, network, matching, reporting
tofsims_formula_network/
  Python package source
```

## Main Commands

The current tested environment is the local WSL RDKit conda environment:

```bash
/home/yao/PROGRAM/miniforge3/envs/rdkit/bin/python -m tofsims_formula_network.cli run-all --config config/default.yaml
```

Individual stages:

```bash
python -m tofsims_formula_network.cli parse-spectra --config config/default.yaml
python -m tofsims_formula_network.cli build-network --config config/default.yaml
python -m tofsims_formula_network.cli match-rf --config config/default.yaml
python -m tofsims_formula_network.cli match-spectrum --config config/default.yaml
python -m tofsims_formula_network.cli report --config config/default.yaml
```

Manual-annotation verification for the `data/0510/` subset:

```bash
python verify_0510.py
```

## Data And Git LFS

The repository includes raw spectra, generated outputs, and a large SQLite database.

`data/tof_db.sqlite` is larger than GitHub's normal single-file limit, so it is tracked with Git LFS. After cloning, install Git LFS and pull large files:

```bash
git lfs install
git lfs pull
```

## Current ver1 Outputs

The committed `outputs/` directory contains a complete run of the current prototype:

- parsed spectra summaries
- generated network CSV/JSON files
- mass-match outputs
- Markdown reports
- 0510 manual-annotation verification summary

These outputs are useful as a reproducible baseline, but they should not be treated as final chemically validated assignments.

## Known Limitations In ver1

- m/z matching is currently broad and can produce many false-positive candidates.
- RF matching is wired in, but `rf_formula_matches.csv` is empty unless a real RF candidate file is supplied.
- Positive/negative ion mode filtering needs to be tightened.
- Neutral and low-specificity formulas can appear in mass-only results.
- `fragmentation.py` and `ion_rules.py` are not yet split out; most rules currently live in `network.py`.
- Reports need stronger compound-level support and unmatched-peak summaries.

See [docs/TOF-SIMS_formula_network_optimization_plan.md](docs/TOF-SIMS_formula_network_optimization_plan.md) for the proposed optimization roadmap.

## Tests

The available standard-library test suite can be run with:

```bash
python -m unittest discover -s tests
```

The intended full test command is:

```bash
python -m pytest
```

If `pytest` is missing, install project dependencies from `requirements.txt` first.

File: outputs/summary/0510_unmatched_formulas.csv
spectrum_key,material,polarity,compound_id,formula,raw_formula,mz,intensity,heavy_atoms
COC_neg,COC,neg,COC,C2HO,C_2HO-,41.0038,14972.35,3
COC_neg,COC,neg,COC,C2O,C_2O-,39.9952,4641.52,3
COC_neg,COC,neg,COC,CNO,CNO-,41.9998,3790.44,3
COC_neg,COC,neg,COC,C4HO,C_4HO-,65.0037,3745.44,5
COC_neg,COC,neg,COC,CHO2,CHO_2-,44.9987,2441.26,3
COC_pos,COC,pos,COC,C5HO,C_5HO+,76.9983,152306.38,6
COC_pos,COC,pos,COC,ClCs2,Cs_2Cl+,300.7684,131005.01,3
COC_pos,COC,pos,COC,C4HO,C_4HO+,65.0009,59611.54,5
COC_pos,COC,pos,COC,C15H9,C_15H_9+,189.0513,49516.34,15
COC_pos,COC,pos,COC,ClCs2,Cs_2^37Cl+,302.7653,42952.91,3
COC_pos,COC,pos,COC,C16H10,C_16H_10+,202.0598,40092.55,16
COC_pos,COC,pos,COC,C9H8Cl,C_9H_8Cl+,151.0339,30641.24,10
COC_pos,COC,pos,COC,C17H11,C_17H_11+,215.0674,27127.73,17
COC_pos,COC,pos,COC,C10H8Cl,C_10H_8Cl+,163.039,25805.34,11
EVA_neg,EVA,neg,EVA,C2KO,C_2OK-,78.9564,535510.34,4
EVA_neg,EVA,neg,EVA,CNO,CNO-,42.0028,158399.65,3
EVA_neg,EVA,neg,EVA,O3S,SO_3-,79.9625,121522.88,4
EVA_neg,EVA,neg,EVA,C3NO,C_3NO-,66.0043,87713.88,5
PDMS_neg,PDMS,neg,PDMS,C6H3O2Si,SiC_6H_3O_2-,134.9967,74121.02,9
PDMS_neg,PDMS,neg,PDMS,C2HO,C_2HO-,41.0052,44767.32,3
PDMS_neg,PDMS,neg,PDMS,C8H7OSi,SiC_8H_7O-,147.0359,44694.72,10
PDMS_neg,PDMS,neg,PDMS,C3H3,C_3H_3-,39.0301,32231.09,3
PDMS_neg,PDMS,neg,PDMS,C6H2,C_6H_2-,74.016,26363.15,6
PDMS_neg,PDMS,neg,PDMS,C6HOSi,SiC_6HO-,116.9856,25667.14,8
PDMS_neg,PDMS,neg,PDMS,CO5Si,SiCO_5-,119.9604,24297.6,7
PDMS_neg,PDMS,neg,PDMS,C4H,C_4H-,49.0114,17693.7,4
PDMS_neg,PDMS,neg,PDMS,C2H3O,C_2H_3O-,43.0217,17170.64,3
PDMS_neg,PDMS,neg,PDMS,C3H2,C_3H_2-,38.0182,16385.71,3
PDMS_neg,PDMS,neg,PDMS,C6H3O2Si,^29SiC_6H_3O_2-,135.9978,9094.22,9
PDMS_neg,PDMS,neg,PDMS,N2O,N_2O-,44.0035,8621.56,3
PDMS_neg,PDMS,neg,PDMS,C3H,C_3H-,37.009,8146.4,3
PDMS_neg,PDMS,neg,PDMS,C4H3,C_4H_3-,51.0294,7816.73,4
PDMS_neg,PDMS,neg,PDMS,C3,C_3-,36.0007,7674.58,3
PDMS_neg,PDMS,neg,PDMS,C6,C_6-,72.0042,6750.43,6
PDMS_neg,PDMS,neg,PDMS,C8H5OSi,SiC_8H_5O-,145.0176,4537.6,10
PDMS_neg,PDMS,neg,PDMS,C5H3,C_5H_3-,63.0258,3791.09,5
PDMS_neg,PDMS,neg,PDMS,C8H3OSi,SiC_8H_3O-,143.0018,2199.09,10
PDMS_neg,PDMS,neg,PDMS,C4H2,C_4H_2-,50.0163,1610.97,4
PDMS_neg,PDMS,neg,PDMS,C4,C_4-,48.0009,1535.94,4
PDMS_neg,PDMS,neg,PDMS,C5H5,C_5H_5-,65.0454,1194.55,5
PDMS_neg,PDMS,neg,PDMS,C4H4,C_4H_4-,52.0314,398.85,4
PDMS_pos,PDMS,pos,PDMS,C8H5O4Si,SiC_8H_5O_4+,192.9906,78318.79,13
PDMS_pos,PDMS,pos,PDMS,C6H3OSi,SiC_6H_3O+,118.9842,42990.0,8
PDMS_pos,PDMS,pos,PDMS,CHO2,CHO_2+,44.9949,41721.67,3
PDMS_pos,PDMS,pos,PDMS,C2H11Si3,Si_3C_2H_11+,119.0244,38125.64,5
PDMS_pos,PDMS,pos,PDMS,C2H7Si3,Si_3C_2H_7+,114.9888,31718.06,5
PDMS_pos,PDMS,pos,PDMS,C7H17OSi,SiC_7H_17O+,145.1039,23772.92,9
PDMS_pos,PDMS,pos,PDMS,C5HSi,SiC_5H+,88.9807,13660.55,6
PDMS_pos,PDMS,pos,PDMS,C7H9Si3,Si_3C_7H_9+,177.0021,11073.62,10
PDMS_pos,PDMS,pos,PDMS,C6H5Si,SiC_6H_5+,105.0096,9975.52,7
PDMS_pos,PDMS,pos,PDMS,C2H8Si3,Si_3C_2H_8+,115.9931,8837.66,5
PDMS_pos,PDMS,pos,PDMS,C5H9Si,SiC_5H_9+,97.0433,7897.16,6
PDMS_pos,PDMS,pos,PDMS,C3H5,C_3H_5+,41.0406,6279.86,3
PDMS_pos,PDMS,pos,PDMS,C2H12Si3,Si_3C_2H_12+,120.0236,5331.3,5
PDMS_pos,PDMS,pos,PDMS,C3H7Si3,Si_3C_3H_7+,126.9887,4536.45,6
PDMS_pos,PDMS,pos,PDMS,C5H10O2Si,SiC_5H_10O_2+,130.0585,4071.43,8
PDMS_pos,PDMS,pos,PDMS,C5H7Si,SiC_5H_7+,95.0283,2539.32,6
PDMS_pos,PDMS,pos,PDMS,C6H9Si,SiC_6H_9+,109.0443,2144.49,7
PDMS_pos,PDMS,pos,PDMS,C2H6Si3,Si_3C_2H_6+,113.98,1605.74,5
PDMS_pos,PDMS,pos,PDMS,C5H10Si,SiC_5H_10+,98.0508,1531.77,6
PDMS_pos,PDMS,pos,PDMS,C5H8Si,SiC_5H_8+,96.0327,1320.71,6
PDMS_pos,PDMS,pos,PDMS,C4H5,C_4H_5+,53.0393,1050.21,4
PET_neg,PET,neg,PET,CHO2S,CHSO_2-,76.9701,43956.83,4
PET_neg,PET,neg,PET,CClNO,CNOCl-,76.9701,43956.83,4
PET_neg,PET,neg,PET,CNO,CNO-,41.9995,43333.16,3
PET_neg,PET,neg,PET,O3S,SO_3-,79.9582,38588.58,4
PET_neg,PET,neg,PET,HO4S,SO_4H-,96.9607,31144.04,5
PET_neg,PET,neg,PET,C2H2ClN,C_2H_2NCl-,74.9908,30685.78,4
PET_neg,PET,neg,PET,CHOS,CHSO-,60.9752,29117.43,3
PET_neg,PET,neg,PET,COS,CSO-,59.9672,28817.74,3
PET_neg,PET,neg,PET,O4S,SO_4-,95.9514,11805.64,5
PET_neg,PET,neg,PET,O2S,SO_2-,63.9632,10681.54,3
PET_neg,PET,neg,PET,HO3S,SO_3H-,80.9666,9815.59,4
PET_neg,PET,neg,PET,C2HO3S2,C_2HS_2O_3-,136.9311,8947.14,7
PET_neg,PET,neg,PET,C10HO4,C_10HO_4-,185.0362,8280.26,14
PET_neg,PET,neg,PET,C3ClN,C_3NCl-,84.9755,7939.13,5
PET_neg,PET,neg,PET,C3H3O2S2,C_3H_3S_2O_2-,134.9558,6912.49,7
PET_neg,PET,neg,PET,ClO4,ClO_4-,98.952,4665.85,5
PET_neg,PET,neg,PET,C15H5O3,C_15H_5O_3-,233.0328,4207.84,18
PET_neg,PET,neg,PET,C10H2O4,C_10H_2O_4-,186.0418,4141.83,14
PET_neg,PET,neg,PET,C15H9O3,C_15H_9O_3-,237.0482,4127.96,18
PET_neg,PET,neg,PET,C14H9O3,C_14H_9O_3-,225.0498,3982.87,17
PET_neg,PET,neg,PET,C8H8O4,C_8H_8O_4-,168.0589,3909.02,12
PET_neg,PET,neg,PET,C14H5O3,C_14H_5O_3-,221.0451,3879.5,17
PET_neg,PET,neg,PET,C8H11O4,C_8H_11O_4-,171.0463,3629.78,12
PET_neg,PET,neg,PET,C15H7O3,C_15H_7O_3-,235.0443,3416.47,18
PET_neg,PET,neg,PET,C20H9O4,C_20H_9O_4-,313.0716,3039.06,24
PET_neg,PET,neg,PET,C14H8O3,C_14H_8O_3-,224.0415,2691.85,17
PET_neg,PET,neg,PET,C8H9O4,C_8H_9O_4-,169.0669,2653.21,12
PET_neg,PET,neg,PET,H2OS2,S_2OH_2-,81.9564,2649.62,3
PET_neg,PET,neg,PET,C15H5O2,C_15H_5O_2-,217.0627,2396.05,17
PET_neg,PET,neg,PET,C2HS,C_2HS-,56.9805,2394.13,3
PET_neg,PET,neg,PET,C15H8O3,C_15H_8O_3-,236.0445,2051.41,18
PET_neg,PET,neg,PET,C21H9O6,C_21H_9O_6-,357.0635,1833.83,27
PET_neg,PET,neg,PET,C24H41O9,C_24H_41O_9-,473.2728,1020.13,33
PET_pos,PET,pos,PET,C8H10O6,C_8H_10O_6+,202.0555,63081.94,14
PET_pos,PET,pos,PET,C10H3O4,C_10H_3O_4+,187.0304,59879.23,14
PET_pos,PET,pos,PET,C8H8O6,C_8H_8O_6+,200.0359,50490.11,14
PET_pos,PET,pos,PET,C9H9O6,C_9H_9O_6+,213.0474,46106.63,15
PET_pos,PET,pos,PET,C9H11O6,C_9H_11O_6+,215.0647,35033.79,15
PET_pos,PET,pos,PET,H9O4,H_9O_4+,73.0478,30793.25,4
PET_pos,PET,pos,PET,C9H7O6,C_9H_7O_6+,211.0258,30676.99,15
PET_pos,PET,pos,PET,C8H9O6,C_8H_9O_6+,201.0335,30674.09,14
PET_pos,PET,pos,PET,C8H11O6,C_8H_11O_6+,203.0582,25633.51,14
PET_pos,PET,pos,PET,CKN,CNK+,64.9676,19974.67,3
PET_pos,PET,pos,PET,C14H10O6,C_14H_10O_6+,274.0324,18479.73,20
PET_pos,PET,pos,PET,C14H12O6,C_14H_12O_6+,276.0569,18244.43,20
PET_pos,PET,pos,PET,C10H2O4,C_10H_2O_4+,186.0108,17080.74,14
PET_pos,PET,pos,PET,C15H11O6,C_15H_11O_6+,287.0422,15999.61,21
PET_pos,PET,pos,PET,C19H8O4,C_19H_8O_4+,300.0507,12901.22,23
PET_pos,PET,pos,PET,C15H6O7,C_15H_6O_7+,298.0288,11990.99,22
PET_pos,PET,pos,PET,C7H7O4,C_7H_7O_4+,155.0422,11364.93,11
PET_pos,PET,pos,PET,C15H13O6,C_15H_13O_6+,289.068,11240.74,21
PET_pos,PET,pos,PET,C2H7Si,SiC_2H_7+,59.0313,11189.7,3
PET_pos,PET,pos,PET,C14H8O6,C_14H_8O_6+,272.0171,10155.66,20
PET_pos,PET,pos,PET,C13H7O6,C_13H_7O_6+,259.0129,10027.92,19
PET_pos,PET,pos,PET,HSi4,Si_4H+,112.9179,7825.1,4
PET_pos,PET,pos,PET,C6H6O4,C_6H_6O_4+,142.0375,7524.5,10
PET_pos,PET,pos,PET,C8H8O4,C_8H_8O_4+,168.0511,5201.99,12
PET_pos,PET,pos,PET,C23H21O4,C_23H_21O_4+,361.0444,4862.61,27
PET_pos,PET,pos,PET,C17H6O7,C_17H_6O_7+,322.0156,4779.89,24
PET_pos,PET,pos,PET,C23H10O4,C_23H_10O_4+,350.06,4581.99,27
PET_pos,PET,pos,PET,C23H13O6,C_23H_13O_6+,385.072,4577.16,29
PET_pos,PET,pos,PET,C8H9O4,C_8H_9O_4+,169.0595,4024.96,12
PET_pos,PET,pos,PET,CH4Si2,Si_2CH_4+,71.9798,3975.55,3
PET_pos,PET,pos,PET,C3H6NO,C_3H_6NO+,72.0443,3799.35,5
PET_pos,PET,pos,PET,C7H8O4,C_7H_8O_4+,156.0518,3199.23,11
PET_pos,PET,pos,PET,CH3OSi,SiCH_3O+,58.9924,2469.43,3
PET_pos,PET,pos,PET,C8H11O4,C_8H_11O_4+,171.0764,2067.03,12
PET_pos,PET,pos,PET,S3,S_3+,95.9157,1875.45,3
PET_pos,PET,pos,PET,C4H10N,C_4H_10N+,72.0842,1729.39,5
POMC_neg,POMC,neg,POMC,HNa2O,Na_2OH+,62.9781,133729.71,3
POMC_neg,POMC,neg,POMC,C9H9O4,C_9H_9O_4+,181.0502,105186.86,13
POMC_neg,POMC,neg,POMC,C11H9O8,C_11H_9O_8+,269.0545,104696.99,19
POMC_pos,POMC,pos,POMC,HNa2O,Na_2OH+,62.9766,102148.88,3
POMC_pos,POMC,pos,POMC,C9H9O4,C_9H_9O_4+,181.0382,75569.57,13
POMC_pos,POMC,pos,POMC,C11H9O8,C_11H_9O_8+,269.0348,72786.61,19
POMH_neg,POMH,neg,POMH,C2H3O4,C_2H_3O_4-,91.004,458577.47,6
POMH_neg,POMH,neg,POMH,C2HO3,C_2HO_3-,72.9937,359988.0,5
POMH_neg,POMH,neg,POMH,C2O,C_2O-,39.9951,163545.98,3
POMH_neg,POMH,neg,POMH,CHO3,CHO_3-,60.9929,123618.18,4
POMH_neg,POMH,neg,POMH,CO3,CO_3-,59.9842,40170.91,4
POMH_pos,POMH,pos,POMH,C6H9O8,C_6H_9O_8+,209.0409,246106.92,14
POMH_pos,POMH,pos,POMH,C7H11O9,C_7H_11O_9+,239.0468,177686.61,16
POMH_pos,POMH,pos,POMH,C7H13O9,C_7H_13O_9+,241.0636,152662.16,16
POMH_pos,POMH,pos,POMH,C9H9O4,C_9H_9O_4+,181.0496,145779.86,13
POMH_pos,POMH,pos,POMH,C11H9O8,C_11H_9O_8+,269.0532,142343.33,19
POMH_pos,POMH,pos,POMH,C13H15O8,C_13H_15O_8+,299.0598,102429.25,21
POMH_pos,POMH,pos,POMH,C6H9O7,C_6H_9O_7+,193.0477,97153.52,13

File: outputs/summary/network_v2_evaluation_peaks.csv (part 1 of 2)
spectrum_id,material,source_file,ion_mode,mz,intensity,centroid_peak_count,peak_category,category_label,included_in_main_eval,matched,matched_formula,matched_mass_error_da,matched_mass_error_ppm,matched_formula_score
COC_+COC-All,COC,data/COC/+COC-All.TXT,positive,22.989191764119713,151.27525469684247,14,contaminant,Na+,False,False,,,,
COC_+COC-All,COC,data/COC/+COC-All.TXT,positive,27.022885119839604,111.01443703651245,11,low_mass_feature,C2H3+,True,True,C2H3,-0.0005899768503958569,-21.83201265880571,0.6580000000000001
COC_+COC-All,COC,data/COC/+COC-All.TXT,positive,39.022737057096016,344.3228149691936,27,structural_candidate,,True,True,C3H3,-0.0007380395939833306,-18.9127081110706,0.6580000000000001
COC_+COC-All,COC,data/COC/+COC-All.TXT,positive,41.03984321800392,824.0006879596937,43,structural_candidate,,True,True,C3H5,0.0007180568539197907,17.49688501156318,0.8800000000000001
COC_+COC-All,COC,data/COC/+COC-All.TXT,positive,55.055534603920236,143.43656101089607,14,structural_candidate,,True,True,C4H7,0.0007593783102350926,13.793141596223432,0.8800000000000001
COC_+COC-All,COC,data/COC/+COC-All.TXT,positive,67.05610930503828,779.3399633762633,47,structural_candidate,,True,True,C5H7,0.0013340794282754587,19.895367985156383,0.8800000000000001
COC_+COC-All,COC,data/COC/+COC-All.TXT,positive,77.0365477216115,128.4744493793187,13,structural_candidate,,True,True,C6H5,-0.0025774395384985382,-33.45624100879995,0.6580000000000001
COC_+COC-All,COC,data/COC/+COC-All.TXT,positive,79.05456829836636,139.6507592849266,14,structural_candidate,,True,True,C6H7,-0.0002069272436386882,-2.6175173232502416,0.6580000000000001
COC_+COC-All,COC,data/COC/+COC-All.TXT,positive,91.05309981481626,230.073955667068,22,structural_candidate,,True,False,,,,
COC_+COC-All,COC,data/COC/+COC-All.TXT,positive,132.90458541685678,5234.284673674413,95,contaminant,Cs+,False,False,,,,
COC_-COC-All,COC,data/COC/-COC-All.TXT,negative,1.0086972727382977,2133.4090259618547,70,low_mass_background,below_min_main_mz,False,False,,,,
COC_-COC-All,COC,data/COC/-COC-All.TXT,negative,12.000344482628577,51.168882647746585,28,low_mass_background,below_min_main_mz,False,False,,,,
COC_-COC-All,COC,data/COC/-COC-All.TXT,negative,13.008340392350082,195.35811626756472,54,low_mass_background,below_min_main_mz,False,False,,,,
COC_-COC-All,COC,data/COC/-COC-All.TXT,negative,24.00025087389415,138.91528059021815,45,low_mass_background,below_min_main_mz,False,False,,,,
COC_-COC-All,COC,data/COC/-COC-All.TXT,negative,25.008753529586045,476.6108241483043,72,structural_candidate,,True,True,C2H,0.0009284973560461651,37.128273044517904,0.6580000000000001
COC_-COC-All,COC,data/COC/-COC-All.TXT,negative,49.0082188787225,57.60680188914051,31,structural_candidate,,True,True,C4H,0.00039384649249996073,8.036400151219679,0.6580000000000001
ETFE_+ETFE-1,ETFE,data/ETFE/+ETFE-1.txt,positive,27.02364821547256,660.3982203427162,16,low_mass_feature,C2H3+,True,True,C2H3,0.00017311878255910074,6.406236871449053,0.6580000000000001
ETFE_+ETFE-1,ETFE,data/ETFE/+ETFE-1.txt,positive,30.99900987094016,1754.2399013259328,30,low_mass_feature,CF+,True,True,CF,0.0006067082101601784,19.572240769151485,0.99
ETFE_+ETFE-1,ETFE,data/ETFE/+ETFE-1.txt,positive,39.02420801274103,1290.3043918770097,26,structural_candidate,,True,True,C3H3,0.0007329160510280985,18.781414243916608,0.6580000000000001
ETFE_+ETFE-1,ETFE,data/ETFE/+ETFE-1.txt,positive,51.01189029486277,3019.930840051099,68,structural_candidate,,True,True,CHF2,0.007258937172771596,142.319177289322,1.0
ETFE_+ETFE-1,ETFE,data/ETFE/+ETFE-1.txt,positive,57.01448800180107,1545.7556935817806,29,structural_candidate,,True,False,,,,
ETFE_+ETFE-1,ETFE,data/ETFE/+ETFE-1.txt,positive,68.99585945020432,965.8869653319238,25,structural_candidate,,True,True,CF3,0.0006499620143216589,9.420393374309759,0.79
ETFE_+ETFE-1,ETFE,data/ETFE/+ETFE-1.txt,positive,75.0045072373252,1146.4274701554998,28,structural_candidate,,True,False,,,,
ETFE_+ETFE-1,ETFE,data/ETFE/+ETFE-1.txt,positive,77.02355038498834,3435.623981322409,48,structural_candidate,,True,True,C3H3F2,0.0032689628383337777,42.44288358823975,0.79
ETFE_+ETFE-1,ETFE,data/ETFE/+ETFE-1.txt,positive,81.011459,32.00740055504163,1,structural_candidate,,True,True,C2F3,0.01624951181000256,200.62312219060212,1.0
ETFE_+ETFE-1,ETFE,data/ETFE/+ETFE-1.txt,positive,95.01145489824106,1225.0275318267918,29,structural_candidate,,True,True,C3H2F3,0.0005953455910514549,6.266079412970112,1.0
ETFE_-ETFE-1,ETFE,data/ETFE/-ETFE-1.txt,negative,1.0083216305391076,392.78678091262617,33,low_mass_background,below_min_main_mz,False,False,,,,
ETFE_-ETFE-1,ETFE,data/ETFE/-ETFE-1.txt,negative,19.000621596285665,2156.805855183419,52,low_mass_feature,F-,True,True,F,0.0022184335556652,116.76947460601312,0.96
ETFE_-ETFE-1,ETFE,data/ETFE/-ETFE-1.txt,negative,23.99960543293204,38.90992133501177,14,low_mass_background,below_min_main_mz,False,False,,,,
ETFE_-ETFE-1,ETFE,data/ETFE/-ETFE-1.txt,negative,25.007711477715166,111.98389263001249,28,structural_candidate,,True,True,C2H,-0.00011355451483296974,-4.540759329794618,0.6580000000000001
ETFE_-ETFE-1,ETFE,data/ETFE/-ETFE-1.txt,negative,39.0086891426647,1073.408332592388,71,structural_candidate,,True,False,,,,
ETFE_-ETFE-1,ETFE,data/ETFE/-ETFE-1.txt,negative,42.99826788883917,64.32161391916365,22,structural_candidate,,True,False,,,,
ETFE_-ETFE-1,ETFE,data/ETFE/-ETFE-1.txt,negative,48.00013907375432,80.98024717933839,26,structural_candidate,,True,True,C4,0.00013907375431898572,2.897369881645536,0.6580000000000001
ETFE_-ETFE-1,ETFE,data/ETFE/-ETFE-1.txt,negative,49.00785075912203,62.89455335039847,22,structural_candidate,,True,True,C4H,2.5726892026511905e-05,0.5249547803762483,0.6580000000000001
ETFE_-ETFE-1,ETFE,data/ETFE/-ETFE-1.txt,negative,66.99839518340902,25.3515590268191,10,structural_candidate,,True,False,,,,
ETFE_-ETFE-1,ETFE,data/ETFE/-ETFE-1.txt,negative,71.99967832121695,60.572976868468956,22,structural_candidate,,True,False,,,,
EVA_+EVA-All,EVA,data/EVA/+EVA-All.TXT,positive,27.022404143145625,415.9204124189064,14,low_mass_feature,C2H3+,True,True,C2H3,-0.0010709535443744755,-39.63048943715061,0.7980000000000003
EVA_+EVA-All,EVA,data/EVA/+EVA-All.TXT,positive,29.038936084070677,1063.1487488415198,29,low_mass_feature,C2H5+,True,True,C2H5,-0.0001890770793231411,-6.5111148587939525,0.908
EVA_+EVA-All,EVA,data/EVA/+EVA-All.TXT,positive,39.021360635304575,309.5169138090825,11,structural_candidate,,True,True,C3H3,-0.002114461385424704,-54.1843436594414,0.6580000000000001
EVA_+EVA-All,EVA,data/EVA/+EVA-All.TXT,positive,41.03962912274527,3847.5527108433735,55,structural_candidate,,True,True,C3H5,0.0005039615952711074,12.28002773675562,0.8580000000000001
EVA_+EVA-All,EVA,data/EVA/+EVA-All.TXT,positive,43.01716254069407,168.2460611677479,6,structural_candidate,,True,True,C2H3O,-0.0012271755659298833,-28.526766669419008,1.0
EVA_+EVA-All,EVA,data/EVA/+EVA-All.TXT,positive,43.05556153777322,2534.6298656163112,48,structural_candidate,,True,True,C3H7,0.0007863121632212255,18.26306510952375,0.908
EVA_+EVA-All,EVA,data/EVA/+EVA-All.TXT,positive,55.05615124230492,3593.115732159407,59,structural_candidate,,True,True,C4H7,0.0013760166949197128,24.993593912261165,0.7980000000000003
EVA_+EVA-All,EVA,data/EVA/+EVA-All.TXT,positive,57.07154771627981,396.91554680259503,14,structural_candidate,,True,True,C4H9,0.0011224262098110671,19.667388215632666,0.908
EVA_+EVA-All,EVA,data/EVA/+EVA-All.TXT,positive,67.05489320749265,530.2537071362373,18,structural_candidate,,True,True,C5H7,0.00011798188265288445,1.7594851709803963,0.6580000000000001
EVA_+EVA-All,EVA,data/EVA/+EVA-All.TXT,positive,69.07149892734977,758.7899675625579,25,structural_candidate,,True,True,C5H9,0.0010736372797595095,15.544095396121188,0.8780000000000001
EVA_+EVA-All,EVA,data/EVA/+EVA-All.TXT,positive,91.05207734236178,615.908827618165,21,structural_candidate,,True,False,,,,
EVA_-EVA-1-All,EVA,data/EVA/-EVA-1-All.TXT,negative,1.0083970737084924,3196.358892468255,66,low_mass_background,below_min_main_mz,False,False,,,,
EVA_-EVA-1-All,EVA,data/EVA/-EVA-1-All.TXT,negative,13.007594261259873,371.9412573728274,60,low_mass_background,below_min_main_mz,False,False,,,,
EVA_-EVA-1-All,EVA,data/EVA/-EVA-1-All.TXT,negative,25.00919138078368,747.7749983846701,91,structural_candidate,,True,True,C2H,0.0013663485536810072,54.63684074564909,0.6580000000000001
EVA_-EVA-1-All,EVA,data/EVA/-EVA-1-All.TXT,negative,34.97103735591797,341.69120429770066,71,contaminant,Cl-,False,False,,,,
EVA_-EVA-1-All,EVA,data/EVA/-EVA-1-All.TXT,negative,49.004151024538956,43.094849097415164,12,structural_candidate,,True,True,C4H,-0.0036740076910461994,-74.9677768525738,0.6580000000000001
FEP_+FEP-1,FEP,data/FEP/+FEP-1.txt,positive,11.99923931589141,231.74885057471263,13,low_mass_background,below_min_main_mz,False,False,,,,
FEP_+FEP-1,FEP,data/FEP/+FEP-1.txt,positive,30.998933654156847,1651.9896551724137,29,low_mass_feature,CF+,True,True,CF,0.000530491426847135,17.113508204350197,0.79
FEP_+FEP-1,FEP,data/FEP/+FEP-1.txt,positive,68.99410966767644,1701.9454022988505,28,structural_candidate,,True,True,CF3,-0.0010998205135592798,-15.940534447504467,1.0
FEP_+FEP-1,FEP,data/FEP/+FEP-1.txt,positive,73.99532712853643,336.4402298850575,19,structural_candidate,,True,False,,,,
FEP_+FEP-1,FEP,data/FEP/+FEP-1.txt,positive,92.99671629007007,1633.180459770115,39,structural_candidate,,True,True,C3F3,0.0015068018800690197,16.203005384491092,0.79
FEP_+FEP-1,FEP,data/FEP/+FEP-1.txt,positive,99.99541594725257,1513.5557471264367,42,structural_candidate,,True,True,C2F4,0.0018032963325680385,18.03411522757346,1.0
FEP_+FEP-1,FEP,data/FEP/+FEP-1.txt,positive,116.99226052543284,295.26724137931035,18,structural_candidate,,True,False,,,,
FEP_+FEP-1,FEP,data/FEP/+FEP-1.txt,positive,118.99650897157566,1192.5798850574713,46,structural_candidate,,True,True,C2F5,0.004493157925665514,37.760163107935924,0.79
FEP_+FEP-1,FEP,data/FEP/+FEP-1.txt,positive,130.99040536571812,1657.2402298850575,35,structural_candidate,,True,True,C3F5,-0.0016104479318812537,-12.294244972703423,0.79
FEP_+FEP-1,FEP,data/FEP/+FEP-1.txt,positive,132.90113482223748,467.8235632183908,25,contaminant,Cs+,False,False,,,,
FEP_+FEP-1,FEP,data/FEP/+FEP-1.txt,positive,284.80127880817054,89.20459770114942,6,structural_candidate,,True,False,,,,
FEP_-FEP-1,FEP,data/FEP/-FEP-1.txt,negative,19.00403651813251,1361.1595934039442,33,low_mass_feature,F-,True,True,F,0.005633355402508755,296.51731012635605,0.96
FEP_-FEP-1,FEP,data/FEP/-FEP-1.txt,negative,24.004757228960848,17.51544979331675,14,low_mass_background,below_min_main_mz,False,False,,,,
FEP_-FEP-1,FEP,data/FEP/-FEP-1.txt,negative,38.00229353272789,204.33098215913225,39,structural_candidate,,True,False,,,,
FEP_-FEP-1,FEP,data/FEP/-FEP-1.txt,negative,39.01022212966818,19.409073230802314,15,structural_candidate,,True,False,,,,
FEP_-FEP-1,FEP,data/FEP/-FEP-1.txt,negative,43.003333460602214,74.39899736994411,29,structural_candidate,,True,False,,,,
FEP_-FEP-1,FEP,data/FEP/-FEP-1.txt,negative,48.004711127743995,19.687618913218238,15,structural_candidate,,True,True,C4,0.0047111277439952914,98.14849466656857,0.6580000000000001
FEP_-FEP-1,FEP,data/FEP/-FEP-1.txt,negative,55.002300039518346,26.82942604973334,18,structural_candidate,,True,False,,,,
FEP_-FEP-1,FEP,data/FEP/-FEP-1.txt,negative,67.00160928410985,27.321837023895625,19,structural_candidate,,True,False,,,,
FEP_-FEP-1,FEP,data/FEP/-FEP-1.txt,negative,69.00034155619126,233.80734819638312,49,structural_candidate,,True,True,CF3,0.005132068001259427,74.38296135817791,1.0
FEP_-FEP-1,FEP,data/FEP/-FEP-1.txt,negative,73.99928999501898,6.374630502768237,6,structural_candidate,,True,False,,,,
FEP_-FEP-1,FEP,data/FEP/-FEP-1.txt,negative,92.99691421734357,61.51214353334694,30,structural_candidate,,True,False,,,,
FEP_-FEP-1,FEP,data/FEP/-FEP-1.txt,negative,118.99492402576736,49.936033613643026,33,structural_candidate,,True,True,C2F5,0.002908212117361586,24.440397092827254,0.79
Nomex_+Nomex-1,Nomex,data/Nomex/+Nomex-1.txt,positive,22.98875891457053,2274.539023815138,35,contaminant,Na+,False,False,,,,
Nomex_+Nomex-1,Nomex,data/Nomex/+Nomex-1.txt,positive,27.022293432725714,1475.4114595614242,27,low_mass_feature,C2H3+,True,True,C2H3,-0.0011816639642852067,-43.7273133842784,0.6580000000000001
Nomex_+Nomex-1,Nomex,data/Nomex/+Nomex-1.txt,positive,29.038364547892133,1167.2954491865125,24,low_mass_feature,C2H5+,True,True,C2H5,-0.0007606132578672486,-26.192705656464998,0.6580000000000001
Nomex_+Nomex-1,Nomex,data/Nomex/+Nomex-1.txt,positive,39.02202499914645,1663.0417354397548,31,structural_candidate,,True,True,C3H3,-0.0014500975435467467,-37.159620970551266,0.6580000000000001
Nomex_+Nomex-1,Nomex,data/Nomex/+Nomex-1.txt,positive,41.038460010447075,3485.3053525112,46,structural_candidate,,True,True,C3H5,-0.0006651507029218351,-16.207721297906836,0.6580000000000001
Nomex_+Nomex-1,Nomex,data/Nomex/+Nomex-1.txt,positive,43.054344795056345,1341.216694175902,27,structural_candidate,,True,True,C3H7,-0.0004304305536564357,-9.99727791867336,0.6580000000000001
Nomex_+Nomex-1,Nomex,data/Nomex/+Nomex-1.txt,positive,55.05413199049599,1211.2190521103514,26,structural_candidate,,True,True,C4H7,-0.0006432351140119863,-11.683548091442766,0.6580000000000001
Nomex_+Nomex-1,Nomex,data/Nomex/+Nomex-1.txt,positive,77.03777000045835,771.6670596557416,18,structural_candidate,,True,True,C6H5,-0.0013551606916450964,-17.590551408915655,1.0
Nomex_+Nomex-1,Nomex,data/Nomex/+Nomex-1.txt,positive,132.903773155273,4901.711860410281,66,contaminant,Cs+,False,False,,,,
Nomex_-Nomex-1,Nomex,data/Nomex/-Nomex-1.txt,negative,1.0091544447313752,2407.2575117102706,45,low_mass_background,below_min_main_mz,False,False,,,,
Nomex_-Nomex-1,Nomex,data/Nomex/-Nomex-1.txt,negative,13.007881232406143,108.73986061921627,13,low_mass_background,below_min_main_mz,False,False,,,,
Nomex_-Nomex-1,Nomex,data/Nomex/-Nomex-1.txt,negative,15.994587403555306,81.29926882211814,10,contaminant,O-,False,False,,,,
Nomex_-Nomex-1,Nomex,data/Nomex/-Nomex-1.txt,negative,25.00771213365994,610.49830534293,41,structural_candidate,,True,True,C2H,-0.0001128985700589169,-4.514529748725193,0.6580000000000001
Nomex_-Nomex-1,Nomex,data/Nomex/-Nomex-1.txt,negative,26.006688449771953,2026.7770097871205,80,low_mass_feature,CN-,True,True,CN,0.0036144453419524325,139.00069435393135,0.6220000000000001
Nomex_-Nomex-1,Nomex,data/Nomex/-Nomex-1.txt,negative,41.999222319072224,814.2013214516927,57,structural_candidate,,True,True,CNO,0.001233695072222929,29.3750989664759,0.99
Nomex_-Nomex-1,Nomex,data/Nomex/-Nomex-1.txt,negative,49.99955686413411,85.89912030161088,11,structural_candidate,,True,True,C3N,-0.003517140295890897,-70.33848150174323,0.6220000000000001
Nomex_-Nomex-1,Nomex,data/Nomex/-Nomex-1.txt,negative,79.95305966665349,433.44139152290643,43,structural_candidate,,True,False,,,,
PEEK_+PEEK-1,PEEK,data/PEEK/+PEEK-1.txt,positive,22.989296455803508,630.3143701883936,27,contaminant,Na+,False,False,,,,
PEEK_+PEEK-1,PEEK,data/PEEK/+PEEK-1.txt,positive,27.02245269896949,422.73577764129516,22,low_mass_feature,C2H3+,True,True,C2H3,-0.0010223977205079393,-37.833687815863804,0.6580000000000001
PEEK_+PEEK-1,PEEK,data/PEEK/+PEEK-1.txt,positive,29.038446714496978,364.11666404810535,20,low_mass_feature,C2H5+,True,True,C2H5,-0.0006784466530227462,-23.363191875022675,0.6580000000000001
PEEK_+PEEK-1,PEEK,data/PEEK/+PEEK-1.txt,positive,39.02234998004333,591.3144701698257,27,structural_candidate,,True,True,C3H3,-0.0011251166466692553,-28.831790195043098,0.6580000000000001
PEEK_+PEEK-1,PEEK,data/PEEK/+PEEK-1.txt,positive,41.03848566863475,1018.2080470769714,34,structural_candidate,,True,True,C3H5,-0.0006394925152477526,-15.582508465680771,0.6580000000000001
PEEK_+PEEK-1,PEEK,data/PEEK/+PEEK-1.txt,positive,43.05468250319048,588.6963849570794,28,structural_candidate,,True,True,C3H7,-9.272241952373861e-05,-2.1535920008376936,0.6580000000000001
PEEK_+PEEK-1,PEEK,data/PEEK/+PEEK-1.txt,positive,51.02213524610415,225.93089854741262,15,structural_candidate,,True,True,C4H3,-0.0013398505858503995,-26.259492974780123,0.6580000000000001
PEEK_+PEEK-1,PEEK,data/PEEK/+PEEK-1.txt,positive,55.05433379626682,583.9958293459786,28,structural_candidate,,True,True,C4H7,-0.00044142934318358584,-8.01800282309108,0.6580000000000001
PEEK_+PEEK-1,PEEK,data/PEEK/+PEEK-1.txt,positive,63.02179433230679,237.46018596546355,16,contaminant,Na2OH+,False,False,,,,
PEEK_+PEEK-1,PEEK,data/PEEK/+PEEK-1.txt,positive,77.03761581537938,310.5251881793381,20,structural_candidate,,True,True,C6H5,-0.0015093457706143454,-19.591938089342328,1.0
PEEK_+PEEK-1,PEEK,data/PEEK/+PEEK-1.txt,positive,132.9053106327114,3393.0655735363434,63,contaminant,Cs+,False,False,,,,
PEEK_-PEEK-1,PEEK,data/PEEK/-PEEK-1.txt,negative,1.0083823215451133,2037.9675759666632,53,low_mass_background,below_min_main_mz,False,False,,,,
PEEK_-PEEK-1,PEEK,data/PEEK/-PEEK-1.txt,negative,13.007507718580568,167.49474359044012,32,low_mass_background,below_min_main_mz,False,False,,,,
PEEK_-PEEK-1,PEEK,data/PEEK/-PEEK-1.txt,negative,15.994814095991572,53.632763051379705,17,contaminant,O-,False,False,,,,
PEEK_-PEEK-1,PEEK,data/PEEK/-PEEK-1.txt,negative,17.00239019444317,82.63619126267922,22,contaminant,OH-,False,False,,,,
PEEK_-PEEK-1,PEEK,data/PEEK/-PEEK-1.txt,negative,23.99955310567469,69.62257077816594,20,low_mass_background,below_min_main_mz,False,False,,,,
PEEK_-PEEK-1,PEEK,data/PEEK/-PEEK-1.txt,negative,25.008505109703783,639.6409342554914,50,structural_candidate,,True,True,C2H,0.0006800774737847348,27.194587010595818,0.6580000000000001
PEEK_-PEEK-1,PEEK,data/PEEK/-PEEK-1.txt,negative,41.003378892957755,98.45295853005254,26,structural_candidate,,True,True,C2HO,0.0006392411577564872,15.590206000501354,0.8800000000000001
PEEK_-PEEK-1,PEEK,data/PEEK/-PEEK-1.txt,negative,49.0086005714118,245.22169280836243,41,structural_candidate,,True,True,C4H,0.0007755391817951818,15.824803106139647,0.6580000000000001
PEEK_-PEEK-1,PEEK,data/PEEK/-PEEK-1.txt,negative,71.01457795990537,27.900261326408092,10,structural_candidate,,True,False,,,,
PEEK_-PEEK-1,PEEK,data/PEEK/-PEEK-1.txt,negative,73.00843534710967,102.90447188703745,29,structural_candidate,,True,True,C6H,0.0006103148796654523,8.359581721493868,0.6580000000000001
PEI_+PEI-1,PEI,data/PEI/+PEI-1.txt,positive,22.98921041991672,324.7261984820828,15,contaminant,Na+,False,False,,,,
PEI_+PEI-1,PEI,data/PEI/+PEI-1.txt,positive,27.02236373073675,1325.1128830819482,35,low_mass_feature,C2H3+,True,True,C2H3,-0.0011113659532497877,-41.125945100447666,0.6580000000000001
PEI_+PEI-1,PEI,data/PEI/+PEI-1.txt,positive,29.03875342951208,1468.5152272072246,37,low_mass_feature,C2H5+,True,True,C2H5,-0.00037173163791948127,-12.801061872786807,0.6580000000000001
PEI_+PEI-1,PEI,data/PEI/+PEI-1.txt,positive,39.02225085365629,1274.394754539341,36,structural_candidate,,True,True,C3H3,-0.0012242430337110477,-31.371963431695733,0.6580000000000001
PEI_+PEI-1,PEI,data/PEI/+PEI-1.txt,positive,41.0395272498883,3225.362666922855,50,structural_candidate,,True,True,C3H5,0.00040208873830493985,9.797692731656479,0.7980000000000003
PEI_+PEI-1,PEI,data/PEI/+PEI-1.txt,positive,43.0176233866491,218.7530022096263,11,structural_candidate,,True,True,C2H3O,-0.0007663296109043927,-17.814000383532186,0.8800000000000001
PEI_+PEI-1,PEI,data/PEI/+PEI-1.txt,positive,43.055259587364425,1509.537419540782,40,structural_candidate,,True,True,C3H7,0.00048436175442390095,11.249896251596063,0.8580000000000001
PEI_+PEI-1,PEI,data/PEI/+PEI-1.txt,positive,45.0333721470524,329.7579018157364,16,structural_candidate,,True,True,C2H5O,-0.0006676336676036954,-14.82508944022213,0.6220000000000001
PEI_+PEI-1,PEI,data/PEI/+PEI-1.txt,positive,51.021687,18.973964838120857,1,structural_candidate,,True,True,C4H3,-0.0017880966899994633,-35.04458852735926,0.6580000000000001
PEI_+PEI-1,PEI,data/PEI/+PEI-1.txt,positive,53.03804893297551,359.30925160918434,17,structural_candidate,,True,True,C4H5,-0.001076228174490268,-20.291212783399786,0.6580000000000001
PEI_+PEI-1,PEI,data/PEI/+PEI-1.txt,positive,55.05541038498165,1491.05101354597,42,structural_candidate,,True,True,C4H7,0.0006351593716473758,11.53686249820373,0.6580000000000001
PEI_-PEI-1,PEI,data/PEI/-PEI-1.txt,negative,1.0083951474171045,2307.821422004443,52,low_mass_background,below_min_main_mz,False,False,,,,
PEI_-PEI-1,PEI,data/PEI/-PEI-1.txt,negative,13.00711573460178,206.09323983838826,30,low_mass_background,below_min_main_mz,False,False,,,,
PEI_-PEI-1,PEI,data/PEI/-PEI-1.txt,negative,15.993893579089558,81.48944206179215,18,contaminant,O-,False,False,,,,
PEI_-PEI-1,PEI,data/PEI/-PEI-1.txt,negative,17.00169686616899,82.31563986224239,18,contaminant,OH-,False,False,,,,
PEI_-PEI-1,PEI,data/PEI/-PEI-1.txt,negative,23.998836899310316,39.306888377571156,10,low_mass_background,below_min_main_mz,False,False,,,,
PEI_-PEI-1,PEI,data/PEI/-PEI-1.txt,negative,25.00839288368315,583.7207973243616,48,structural_candidate,,True,True,C2H,0.0005678514531517465,22.70695082118903,0.6580000000000001
PEI_-PEI-1,PEI,data/PEI/-PEI-1.txt,negative,26.004813551043494,427.6819747245593,50,low_mass_feature,CN-,True,False,,,,
PEI_-PEI-1,PEI,data/PEI/-PEI-1.txt,negative,42.000299177252025,285.50613001495856,42,structural_candidate,,True,False,,,,
PEI_-PEI-1,PEI,data/PEI/-PEI-1.txt,negative,49.00846827641309,159.7742305800033,32,structural_candidate,,True,True,C4H,0.000643244183088143,13.125336263445957,0.6580000000000001
PEN_+PEN-1,PEN,data/PEN/+PEN-1.txt,positive,22.98901135862249,50.605158730158735,2,contaminant,Na+,False,False,,,,
PEN_+PEN-1,PEN,data/PEN/+PEN-1.txt,positive,27.022648467047564,754.1534391534392,20,low_mass_feature,C2H3+,True,True,C2H3,-0.0008266296424359609,-30.589316861664898,0.8580000000000001
PEN_+PEN-1,PEN,data/PEN/+PEN-1.txt,positive,29.03852625784114,404.97023809523813,13,low_mass_feature,C2H5+,True,True,C2H5,-0.0005989033088589224,-20.624013483028936,0.908
PEN_+PEN-1,PEN,data/PEN/+PEN-1.txt,positive,39.02242395651899,836.8154761904761,22,structural_candidate,,True,True,C3H3,-0.001051140171007603,-26.93609855101709,0.6580000000000001
PEN_+PEN-1,PEN,data/PEN/+PEN-1.txt,positive,41.038569330364396,1331.3921957671957,27,structural_candidate,,True,True,C3H5,-0.0005558307856006195,-13.543923838971134,0.6580000000000001
PEN_+PEN-1,PEN,data/PEN/+PEN-1.txt,positive,43.05475140654585,729.6924603174604,21,structural_candidate,,True,True,C3H7,-2.3819064153940417e-05,-0.5532270004692134,0.6580000000000001
PEN_+PEN-1,PEN,data/PEN/+PEN-1.txt,positive,51.022312536833645,382.99603174603175,13,structural_candidate,,True,True,C4H3,-0.0011625598563540507,-22.784803546818164,0.6580000000000001
PEN_+PEN-1,PEN,data/PEN/+PEN-1.txt,positive,55.054355655034286,638.1183862433862,19,structural_candidate,,True,True,C4H7,-0.00041957057571551104,-7.6209661014170855,0.8580000000000001
PEN_+PEN-1,PEN,data/PEN/+PEN-1.txt,positive,63.022117138019084,628.0522486772487,19,contaminant,Na2OH+,False,False,,,,
PEN_+PEN-1,PEN,data/PEN/+PEN-1.txt,positive,75.02160138184006,129.1435185185185,5,structural_candidate,,True,True,C3H7O2,-0.02300308290993769,-306.52547340352385,0.8420000000000001
PEN_+PEN-1,PEN,data/PEN/+PEN-1.txt,positive,126.04405993884694,2227.096560846561,38,structural_candidate,,True,True,C10H6,-0.002890254533056691,-22.92998385619399,0.6060000000000001
PEN_+PEN-1,PEN,data/PEN/+PEN-1.txt,positive,127.05097389610438,1317.6190476190477,31,structural_candidate,,True,True,C10H7,-0.003801329505620288,-29.918824372167844,0.744
PEN_+PEN-1,PEN,data/PEN/+PEN-1.txt,positive,132.903491453596,2594.464285714286,39,contaminant,Cs+,False,False,,,,
PEN_+PEN-1,PEN,data/PEN/+PEN-1.txt,positive,154.04028198077532,1240.5522486772486,31,structural_candidate,,True,True,C11H6O,-0.001582832174676696,-10.275337659659588,0.8260000000000001
PEN_-PEN-1,PEN,data/PEN/-PEN-1.txt,negative,1.0085090979187323,1825.433252498965,41,low_mass_background,below_min_main_mz,False,False,,,,
PEN_-PEN-1,PEN,data/PEN/-PEN-1.txt,negative,12.000290249323992,124.0965280652984,16,low_mass_background,below_min_main_mz,False,False,,,,
PEN_-PEN-1,PEN,data/PEN/-PEN-1.txt,negative,13.008190966297189,241.90374795449617,23,low_mass_background,below_min_main_mz,False,False,,,,
PEN_-PEN-1,PEN,data/PEN/-PEN-1.txt,negative,15.995549812399666,455.13968573174816,29,contaminant,O-,False,False,,,,
PEN_-PEN-1,PEN,data/PEN/-PEN-1.txt,negative,17.002998960536456,178.0848169397291,19,contaminant,OH-,False,False,,,,
PEN_-PEN-1,PEN,data/PEN/-PEN-1.txt,negative,24.000358503917628,406.0266950572741,27,low_mass_background,below_min_main_mz,False,False,,,,
PEN_-PEN-1,PEN,data/PEN/-PEN-1.txt,negative,25.0090603802807,1313.3002109579859,43,structural_candidate,,True,True,C2H,0.0012353480507023562,49.39846024635265,0.6580000000000001
PEN_-PEN-1,PEN,data/PEN/-PEN-1.txt,negative,36.000495,5.709272293527336,1,structural_candidate,,True,True,C3,0.0004950000000008004,13.750000000022231,0.6580000000000001
PEN_-PEN-1,PEN,data/PEN/-PEN-1.txt,negative,48.00045008333741,121.04690364937599,16,structural_candidate,,True,True,C4,0.00045008333741236584,9.376736196090954,0.6580000000000001
PEN_-PEN-1,PEN,data/PEN/-PEN-1.txt,negative,49.009198359953935,601.8954673606593,35,structural_candidate,,True,True,C4H,0.0013733277239325048,28.022621347291697,0.6580000000000001
PEN_-PEN-1,PEN,data/PEN/-PEN-1.txt,negative,71.999333,5.688373651939039,1,structural_candidate,,True,True,C3H4O2,-0.021796368060009286,-302.6385208238009,0.8260000000000001
PEN_-PEN-1,PEN,data/PEN/-PEN-1.txt,negative,73.00860581023595,353.97527651268706,29,structural_candidate,,True,True,C3H5O2,-0.02034859005405565,-278.6372914846887,0.772
PEN_-PEN-1,PEN,data/PEN/-PEN-1.txt,negative,97.00789726174627,151.3388931606238,20,structural_candidate,,True,False,,,,
PFA_+PFA-1,PFA,data/PFA/+PFA-1.txt,positive,11.999146267386283,267.08875846384785,20,low_mass_background,below_min_main_mz,False,False,,,,
PFA_+PFA-1,PFA,data/PFA/+PFA-1.txt,positive,30.998189134044583,1164.1084532177117,26,low_mass_feature,CF+,True,True,CF,-0.00021402868541642306,-6.904506799684251,0.79
PFA_+PFA-1,PFA,data/PFA/+PFA-1.txt,positive,49.995925559200586,221.09181221371097,18,structural_candidate,,True,True,CF2,-0.00088076625941369,-17.61645041245715,1.0
PFA_+PFA-1,PFA,data/PFA/+PFA-1.txt,positive,68.99453422014844,1211.7302005553445,24,structural_candidate,,True,True,CF3,-0.0006752680415615941,-9.787172856938431,1.0
PFA_+PFA-1,PFA,data/PFA/+PFA-1.txt,positive,73.99656274586184,313.7254459827727,24,structural_candidate,,True,False,,,,
PFA_+PFA-1,PFA,data/PFA/+PFA-1.txt,positive,92.9985883523723,1127.9237722186072,36,structural_candidate,,True,True,C3F3,0.0033788641822951604,36.33374451104669,0.79
PFA_+PFA-1,PFA,data/PFA/+PFA-1.txt,positive,99.99668586646628,1123.9751576804385,36,structural_candidate,,True,True,C2F4,0.0030732155462800392,30.73411855823937,1.0
PFA_+PFA-1,PFA,data/PFA/+PFA-1.txt,positive,116.99357937369753,27.019243778145714,3,structural_candidate,,True,False,,,,
PFA_+PFA-1,PFA,data/PFA/+PFA-1.txt,positive,118.99827207640867,1049.1415355078952,42,structural_candidate,,True,True,C2F5,0.00625626275866864,52.577164239879714,0.79
PFA_+PFA-1,PFA,data/PFA/+PFA-1.txt,positive,130.99380784775542,1216.3723513229695,31,structural_candidate,,True,True,C3F5,0.0017920341054207256,13.68048345763366,0.79
PFA_+PFA-1,PFA,data/PFA/+PFA-1.txt,positive,168.99767062666209,1077.9366572391266,40,structural_candidate,,True,True,C3F7,0.008848487552086226,52.361377753152425,1.0
PFA_-PFA-1,PFA,data/PFA/-PFA-1.txt,negative,18.999252495882036,1395.8417660638706,32,low_mass_feature,F-,True,True,F,0.0008493331520362801,44.705502076219446,0.96
PFA_-PFA-1,PFA,data/PFA/-PFA-1.txt,negative,23.999732464209256,7.413716814159292,5,low_mass_background,below_min_main_mz,False,False,,,,
PFA_-PFA-1,PFA,data/PFA/-PFA-1.txt,negative,37.99774930767995,310.7660638707195,40,structural_candidate,,True,False,,,,
PFA_-PFA-1,PFA,data/PFA/-PFA-1.txt,negative,39.00537738175476,7.472681800692574,5,structural_candidate,,True,False,,,,
PFA_-PFA-1,PFA,data/PFA/-PFA-1.txt,negative,42.998453114664635,75.82964601769912,26,structural_candidate,,True,False,,,,
PFA_-PFA-1,PFA,data/PFA/-PFA-1.txt,negative,54.99766718442648,12.307425933051173,8,structural_candidate,,True,False,,,,
PFA_-PFA-1,PFA,data/PFA/-PFA-1.txt,negative,68.99576074048096,227.79655636783377,39,structural_candidate,,True,True,CF3,0.0005512522909612017,7.989718344946256,1.0
PFA_-PFA-1,PFA,data/PFA/-PFA-1.txt,negative,92.99380947396673,17.722681800692573,11,structural_candidate,,True,False,,,,
PFA_-PFA-1,PFA,data/PFA/-PFA-1.txt,negative,118.9928182445147,276.3898614851866,49,structural_candidate,,True,True,C2F5,0.000802430864695225,6.74356896307975,0.79
PFA_-PFA-1,PFA,data/PFA/-PFA-1.txt,negative,184.99236506217187,1007.6014813389766,81,structural_candidate,,True,False,,,,
PFA_-PFA-1,PFA,data/PFA/-PFA-1.txt,negative,185.02364127107543,6.225471335128896,4,structural_candidate,,True,False,,,,
PI_+PI-1,PI,data/PI/+PI-1.txt,positive,27.02252900665894,52.896622817277546,22,low_mass_feature,C2H3+,True,True,CHN,0.01162996999893906,430.56582393479454,0.79
PI_+PI-1,PI,data/PI/+PI-1.txt,positive,29.038690248716478,49.26995412099566,22,low_mass_feature,C2H5+,True,True,C2H5,-0.00043491243352278275,-14.976774648315867,0.6580000000000001
PI_+PI-1,PI,data/PI/+PI-1.txt,positive,39.02214929497348,33.54136889338588,18,structural_candidate,,True,True,C3H3,-0.0013258017165185265,-33.97446570900043,0.6580000000000001
PI_+PI-1,PI,data/PI/+PI-1.txt,positive,41.03874071221733,95.54103982709469,31,structural_candidate,,True,True,C3H5,-0.00038444893266387226,-9.36786374354329,0.6580000000000001
PI_+PI-1,PI,data/PI/+PI-1.txt,positive,43.0550049338733,69.69019639885073,28,structural_candidate,,True,True,C3H7,0.00022970826329782312,5.335256358769403,0.6580000000000001
PI_+PI-1,PI,data/PI/+PI-1.txt,positive,55.05447483283126,39.30976666513699,21,structural_candidate,,True,True,C4H7,-0.00030039277874038817,-5.456252931910137,0.6580000000000001
PI_+PI-1,PI,data/PI/+PI-1.txt,positive,57.07084729365906,8.915793726921988,6,structural_candidate,,True,True,C4H9,0.00042200358905830626,7.394435680361629,0.6580000000000001
PI_+PI-1,PI,data/PI/+PI-1.txt,positive,132.90907429614165,1803.6037235977467,43,contaminant,Cs+,False,False,,,,
PI_+PI-1,PI,data/PI/+PI-1.txt,positive,291.8136632982651,251.25196292519786,63,structural_candidate,,True,False,,,,
PI_+PI-1,PI,data/PI/+PI-1.txt,positive,307.80755109163243,109.73789981834197,46,structural_candidate,,True,False,,,,
PI_-PI-1,PI,data/PI/-PI-1.txt,negative,1.0084162413311877,1854.8076710755847,38,low_mass_background,below_min_main_mz,False,False,,,,
PI_-PI-1,PI,data/PI/-PI-1.txt,negative,13.007475125568092,104.21864994369245,11,low_mass_background,below_min_main_mz,False,False,,,,
PI_-PI-1,PI,data/PI/-PI-1.txt,negative,15.994681723987178,252.79219201978492,19,contaminant,O-,False,False,,,,
PI_-PI-1,PI,data/PI/-PI-1.txt,negative,17.002176256940626,92.34217325060172,10,contaminant,OH-,False,False,,,,
PI_-PI-1,PI,data/PI/-PI-1.txt,negative,23.99939611617686,61.80029589065295,7,low_mass_background,below_min_main_mz,False,False,,,,
PI_-PI-1,PI,data/PI/-PI-1.txt,negative,25.00800037805852,527.9351690330559,28,structural_candidate,,True,True,C2H,0.0001753458285200793,7.011638488916737,0.6580000000000001
PI_-PI-1,PI,data/PI/-PI-1.txt,negative,26.0063247517604,1977.7794952193785,64,low_mass_feature,CN-,True,True,CN,0.003250747330397985,125.01396295853993,0.6220000000000001
PI_-PI-1,PI,data/PI/-PI-1.txt,negative,42.000692893235595,1193.8216265153355,47,structural_candidate,,True,True,CNO,0.002704269235593415,64.39044640457006,0.94
PI_-PI-1,PI,data/PI/-PI-1.txt,negative,49.00797249941126,239.57040651842692,20,structural_candidate,,True,True,C4H,0.0001474671812573547,3.009053781929169,0.6580000000000001
PI_-PI-1,PI,data/PI/-PI-1.txt,negative,50.00390936015647,432.5275465365337,28,structural_candidate,,True,True,C3N,0.0008353557264726419,16.70608743771701,0.6220000000000001
PI_-PI-1,PI,data/PI/-PI-1.txt,negative,73.00731778114783,160.40254377635966,16,structural_candidate,,True,True,C6H,-0.0005072510821690912,-6.947900200357433,0.6580000000000001
PI_-PI-1,PI,data/PI/-PI-1.txt,negative,74.00273657119838,110.31256210391503,12,structural_candidate,,True,False,,,,
POMC_+POMC-1-All,POMC,data/POMC/+POMC-1-All.TXT,positive,22.991107230720136,570.4707491640645,25,contaminant,Na+,False,False,,,,
POMC_+POMC-1-All,POMC,data/POMC/+POMC-1-All.TXT,positive,29.002206896790387,153.3195622737447,10,structural_candidate,,True,True,CHO,-0.0005327550096119182,-18.369127055169557,0.6220000000000001
POMC_+POMC-1-All,POMC,data/POMC/+POMC-1-All.TXT,positive,31.02012637336563,2323.7688949070107,38,low_mass_feature,CF+,True,True,CH3O,0.0017366571056314228,55.98798395137379,1.0
POMC_+POMC-1-All,POMC,data/POMC/+POMC-1-All.TXT,positive,41.03781480943403,235.99151629038053,14,structural_candidate,,True,False,,,,
POMC_+POMC-1-All,POMC,data/POMC/+POMC-1-All.TXT,positive,44.02615079258,1297.9343410617073,34,structural_candidate,,True,True,C2H4O,-6.395591000085687e-05,-1.4526779185133198,0.79
POMC_+POMC-1-All,POMC,data/POMC/+POMC-1-All.TXT,positive,45.03518256211262,2324.3132893027882,39,structural_candidate,,True,True,C2H5O,0.0011427813926161434,25.37594668789611,0.8800000000000001
POMC_+POMC-1-All,POMC,data/POMC/+POMC-1-All.TXT,positive,55.05208026663376,198.73711553872937,13,structural_candidate,,True,False,,,,
POMC_+POMC-1-All,POMC,data/POMC/+POMC-1-All.TXT,positive,61.02845713357599,1714.6647967502142,40,structural_candidate,,True,True,C2H5O2,-0.0004972667140066278,-8.148045774224586,0.79
POMC_+POMC-1-All,POMC,data/POMC/+POMC-1-All.TXT,positive,73.02604980909979,793.2420482493714,31,structural_candidate,,True,True,C3H5O2,-0.0029045911902159105,-39.773144967886545,0.79
POMC_+POMC-1-All,POMC,data/POMC/+POMC-1-All.TXT,positive,75.03992388541933,359.1669660375273,20,structural_candidate,,True,True,C3H7O2,-0.004680579330667456,-62.370630960764416,0.79
POMC_+POMC-1-All,POMC,data/POMC/+POMC-1-All.TXT,positive,89.01983236466995,991.0610163871004,36,structural_candidate,,True,True,C3H5O3,-0.004036655190049032,-45.34351555927669,0.79
POMC_-POMC-1-All,POMC,data/POMC/-POMC-1-All.TXT,negative,1.0087221579036623,1296.4508657156068,39,low_mass_background,below_min_main_mz,False,False,,,,
POMC_-POMC-1-All,POMC,data/POMC/-POMC-1-All.TXT,negative,13.008148322057632,80.56785292253943,17,low_mass_background,below_min_main_mz,False,False,,,,
POMC_-POMC-1-All,POMC,data/POMC/-POMC-1-All.TXT,negative,15.99537835540125,200.241689643952,27,contaminant,O-,False,False,,,,
POMC_-POMC-1-All,POMC,data/POMC/-POMC-1-All.TXT,negative,17.00322952345689,216.75365210392013,27,contaminant,OH-,False,False,,,,
POMC_-POMC-1-All,POMC,data/POMC/-POMC-1-All.TXT,negative,25.008924366141176,328.67522392149476,32,structural_candidate,,True,True,C2H,0.00109933391117778,43.959597036566045,0.6580000000000001
POMC_-POMC-1-All,POMC,data/POMC/-POMC-1-All.TXT,negative,26.003809806028123,40.342261649911805,11,low_mass_feature,CN-,True,False,,,,
POMC_-POMC-1-All,POMC,data/POMC/-POMC-1-All.TXT,negative,31.019011540595486,40.86053501395763,11,structural_candidate,,True,True,CH3O,0.0006218243354858544,20.046957342853,0.7440000000000002
POMC_-POMC-1-All,POMC,data/POMC/-POMC-1-All.TXT,negative,41.00427918563513,288.95570378996763,33,structural_candidate,,True,True,C2HO,0.0015395338351282817,37.54709680870549,0.6220000000000001
POMC_-POMC-1-All,POMC,data/POMC/-POMC-1-All.TXT,negative,43.019059249948036,69.00785223750235,16,structural_candidate,,True,True,C2H3O,0.0006695336880326863,15.563894707560786,0.6220000000000001
POMC_-POMC-1-All,POMC,data/POMC/-POMC-1-All.TXT,negative,44.99939202247897,1359.2899590690345,31,structural_candidate,,True,True,CHO2,0.001737751108969121,38.61870439932631,0.79
POMC_-POMC-1-All,POMC,data/POMC/-POMC-1-All.TXT,negative,58.005577913356205,12.97631484304088,4,structural_candidate,,True,False,,,,
POMC_-POMC-1-All,POMC,data/POMC/-POMC-1-All.TXT,negative,59.01330363136904,69.56358856673117,17,structural_candidate,,True,True,C2H3O2,-7.044609589001993e-07,-0.011937324419105355,0.79
POMC_-POMC-1-All,POMC,data/POMC/-POMC-1-All.TXT,negative,61.028464997249316,42.8820366152318,12,structural_candidate,,True,True,C2H5O2,-0.0004894030406816796,-8.019194257723576,0.79
POMC_-POMC-1-All,POMC,data/POMC/-POMC-1-All.TXT,negative,75.00803645892316,110.6855080406227,23,structural_candidate,,True,False,,,,
POMH_+POMH-1-All,POMH,data/POMH/+POMH-1-All.TXT,positive,15.024296991057255,208.79113160196934,14,low_mass_background,below_min_main_mz,False,False,,,,
POMH_+POMH-1-All,POMH,data/POMH/+POMH-1-All.TXT,positive,29.002196079971604,293.25355521356823,18,structural_candidate,,True,True,CHO,-0.0005435718283948177,-18.74208557263251,0.6220000000000001
POMH_+POMH-1-All,POMH,data/POMH/+POMH-1-All.TXT,positive,31.019229818205112,1737.027860613917,29,low_mass_feature,CF+,True,True,CH3O,0.0008401019451120817,27.08399606803882,1.0
POMH_+POMH-1-All,POMH,data/POMH/+POMH-1-All.TXT,positive,43.01624816407683,178.26706087445163,13,structural_candidate,,True,True,C2H3O,-0.002141552183175577,-49.78224887776582,0.8800000000000001
POMH_+POMH-1-All,POMH,data/POMH/+POMH-1-All.TXT,positive,44.026570237809835,1534.958908308376,37,structural_candidate,,True,True,C2H4O,0.00035548931983697685,8.074492024076845,0.79
POMH_+POMH-1-All,POMH,data/POMH/+POMH-1-All.TXT,positive,45.03400161161924,1770.3264985536491,32,structural_candidate,,True,True,C2H5O,-3.816910076182012e-05,-0.8475611103883488,0.8800000000000001
POMH_+POMH-1-All,POMH,data/POMH/+POMH-1-All.TXT,positive,61.02782565565149,1605.5389173760066,37,structural_candidate,,True,True,C2H5O2,-0.0011287446385068733,-18.495231478216343,0.79
POMH_+POMH-1-All,POMH,data/POMH/+POMH-1-All.TXT,positive,73.0266081948181,983.7944840709829,37,structural_candidate,,True,True,C3H5O2,-0.002346205471909002,-32.1270582493741,0.79
POMH_+POMH-1-All,POMH,data/POMH/+POMH-1-All.TXT,positive,75.03962229441767,438.19579696170524,24,structural_candidate,,True,True,C3H7O2,-0.0049821703323260635,-66.38945421674242,0.79
POMH_+POMH-1-All,POMH,data/POMH/+POMH-1-All.TXT,positive,89.01946712778847,1023.8708565079405,37,structural_candidate,,True,True,C3H5O3,-0.0044018920715274135,-49.446200440304516,0.79
POMH_+POMH-1-All,POMH,data/POMH/+POMH-1-All.TXT,positive,91.03171315529254,23.738673443975454,2,structural_candidate,,True,True,C3H7O3,-0.00780592902746946,-85.74220411071896,0.79
POMH_+POMH-1-All,POMH,data/POMH/+POMH-1-All.TXT,positive,105.04620172630632,166.5698175618291,13,structural_candidate,,True,False,,,,
POMH_+POMH-1-All,POMH,data/POMH/+POMH-1-All.TXT,positive,119.0228482563905,84.61057081372405,7,structural_candidate,,True,False,,,,
POMH_-POMH-1-All,POMH,data/POMH/-POMH-1-All.TXT,negative,1.0087356561162437,1034.9461548612583,39,low_mass_background,below_min_main_mz,False,False,,,,
POMH_-POMH-1-All,POMH,data/POMH/-POMH-1-All.TXT,negative,13.00803387504469,28.522327837516844,8,low_mass_background,below_min_main_mz,False,False,,,,
POMH_-POMH-1-All,POMH,data/POMH/-POMH-1-All.TXT,negative,15.995193950611416,183.80147079406083,26,contaminant,O-,False,False,,,,
POMH_-POMH-1-All,POMH,data/POMH/-POMH-1-All.TXT,negative,17.00338835699452,184.56645965713463,26,contaminant,OH-,False,False,,,,
POMH_-POMH-1-All,POMH,data/POMH/-POMH-1-All.TXT,negative,25.00882858432823,207.23280374616607,28,structural_candidate,,True,True,C2H,0.001003552098232774,40.12952333677157,0.6580000000000001
POMH_-POMH-1-All,POMH,data/POMH/-POMH-1-All.TXT,negative,31.01924047656872,68.54328205415305,16,structural_candidate,,True,True,CH3O,0.0008507603087188897,27.427610411152866,0.7440000000000002
POMH_-POMH-1-All,POMH,data/POMH/-POMH-1-All.TXT,negative,41.00448607574196,264.8131115812036,32,structural_candidate,,True,True,C2HO,0.0017464239419595629,42.592859813524576,0.6220000000000001
POMH_-POMH-1-All,POMH,data/POMH/-POMH-1-All.TXT,negative,43.01931500368366,72.62515545709384,17,structural_candidate,,True,True,C2H3O,0.0009252874236551634,21.50911342237957,0.6220000000000001
